Repository: lucasoteroo/itemm-analyzer

# itemm-analyzer
Este repositório armazena o código do protótipo de uma ferramenta eficiente para análise de dados de protótipos de bateria, permitindo aos pesquisadores do ITEMM possam investigar e otimizar o desempenho da baterias prototipadas.

No script para a consulta peukert(app.py) a tabela dados representa o csv equalização. Tanto essa tabela quanto a tabela peukert se encontram no pet.db, que é um banco de dados sqlite3. Alterei também o html para exibir sem formatação as informações da consulta peukert na aplicação online. A função usada para o html retornar o valor de uma variável sem formatação é "<pre> {{x}}</pre>".

File: csv's/peukertAm01.csv (part 1 of 6)
Measurement ID;7745;Time Stamp;Step;Status;Prog Time;Step Time;Cycle;Cycle Level;Procedure;Voltage;Current;AhCha;AhDch;AhStep;AhAccu;WhAccu;WhCha;WhDch;WhStep;Channel0270101;Channel0280101;;Peukert 1,75V;
Battery Type;PROTOTIPO;25/11/2022 10:05;1;...;00:00:00;00:00:00;0;0;Peukert_sem_equal;0;0;;;;;;;;;;;;0,238;9,5
Circuit;Circuit002;25/11/2022 10:05;2;PAU;00:00:00;00:00:00;0;0;Peukert_sem_equal;2,099211;0;;;;;;;;;;;;0,686;4,75
Program;136 - Peukert_sem_equal;25/11/2022 10:05;2;PAU;00:00:00;00:00:00;0;0;Peukert_sem_equal;2,099211;0;0;0;0;0;0;0;0;0;-0,806413;-1,055474;;4,59;0,95
Start Time;25/11/2022 10:05;25/11/2022 10:06;2;PAU;00:00:02;00:00:02;0;0;Peukert_sem_equal;2,099211;0;0;0;0;0;0;0;0;0;1,21449;1,686268;;6,174;0,712
End Time;28/11/2022 16:04;25/11/2022 10:06;2;PAU;00:00:02;00:00:02;0;0;Peukert_sem_equal;2,099211;0;;;;;;;;;;;;9,42;0,475
Test section;ITM_22/111;25/11/2022 10:06;3;INT;00:00:02;00:00:00;0;0;Peukert_sem_equal;2,099211;0;;;;;;;;;;;;19,318;0,237
Comment;Peukert_sem_equal;25/11/2022 10:06;3;INT;00:00:02;00:00:00;0;0;Peukert_sem_equal;2,099211;0;0;0;0;0;0;0;0;0;1,21449;1,686268;;;
OrderNo;Am 01 - CBI22-076;25/11/2022 10:09;3;MSG;00:03:51;00:03:48;0;0;Peukert_sem_equal;Continue via BTS-host computer!;;;;;;;;;;;;;;
Producer;;25/11/2022 10:09;3;INT;00:03:51;00:03:48;0;0;Peukert_sem_equal;2,099211;0;0;0;0;0;0;0;0;0;-1,186869;1,836822;;;
Type;PROTOTIPO;25/11/2022 10:09;3;INT;00:03:51;00:03:48;0;0;Peukert_sem_equal;2,099211;0;;;;;;;;;;;;;
Nominal Voltage;0;25/11/2022 10:09;5;DCH;00:03:51;00:00:00;0;0;Peukert_sem_equal;1,949411;0;;;;;;;;;;;;;
Nominal Current;0;25/11/2022 10:09;5;DCH;00:03:51;00:00:00;0;0;Peukert_sem_equal;1,929952;-9,496457;0;0;0;0;0;0;0;0;0,81743;1,312517;;;
Nominal Capacity;4;25/11/2022 10:11;5;DCH;00:05:52;00:02:00;0;0;Peukert_sem_equal;1,879916;-9,500069;0;0,317355;0,317355;-0,317355;-0,597317;0;0,597317;0,597317;-0,195417;-1,669504;;;
Cells;0;25/11/2022 10:13;5;DCH;00:07:52;00:04:00;0;0;Peukert_sem_equal;1,864238;-9,500069;0;0,633994;0,633994;-0,633994;-1,19013;0;1,19013;1,19013;-2,672452;1,96215;;;
Maximum Voltage;0;25/11/2022 10:15;5;DCH;00:09:51;00:06:00;0;0;Peukert_sem_equal;1,847782;-9,499707;0;0,950447;0,950447;-0,950447;-1,77747;0;1,77747;1,77747;-1,01556;-1,637413;;;
Gassing Voltage;0;25/11/2022 10:17;5;DCH;00:11:51;00:07:59;0;0;Peukert_sem_equal;1,829658;-9,499707;0;1,26657;1,26657;-1,26657;-2,358782;0;2,358782;2,358782;0,292167;1,413738;;;
Break Voltage;0;25/11/2022 10:19;5;DCH;00:13:51;00:10:00;0;0;Peukert_sem_equal;1,808976;-9,499707;0;1,583433;1,583433;-1,583433;-2,935343;0;2,935343;2,935343;-2,110309;2,044691;;;
Charge Factor;0;25/11/2022 10:21;5;DCH;00:15:51;00:12:00;0;0;Peukert_sem_equal;1,78418;-9,500069;0;1,900569;1,900569;-1,900569;-3,505234;0;3,505234;3,505234;2,401997;-1,470735;;;
Impedance;0;25/11/2022 10:23;5;DCH;00:17:51;00:14:00;0;0;Peukert_sem_equal;1,755159;-9,500069;0;2,21692;2,21692;-2,21692;-4,065283;0;4,065283;4,065283;-0,063542;1,559502;;;
Cold Cranking Current;0;25/11/2022 10:24;5;DCH;00:18:09;00:14:17;0;0;Peukert_sem_equal;1,749933;-9,500069;0;2,264261;2,264261;-2,264261;-4,14825;0;4,14825;4,14825;-2,722902;-0,24475;;;
Energy Density;0;25/11/2022 10:24;5;DCH;00:18:09;00:14:17;0;0;Peukert_sem_equal;1,749933;-9,500069;;;;;;;;;;;;;
Comment;;25/11/2022 10:24;6;PAU;00:18:09;00:00:00;0;0;Peukert_sem_equal;1,749822;0;;;;;;;;;;;;;
;;25/11/2022 10:24;6;PAU;00:18:09;00:00:00;0;0;Peukert_sem_equal;1,749822;0;0;2,265108;0,000847;-2,265108;-4,149732;0;4,149732;0,001482;-2,675804;1,242589;;;
;;25/11/2022 10:24;6;PAU;00:18:09;00:00:00;0;0;Peukert_sem_equal;1,92764;0;0;2,265108;0,000847;-2,265108;-4,149732;0;4,149732;0,001482;-2,675804;1,242589;;;
;;25/11/2022 10:24;6;PAU;00:18:09;00:00:00;0;0;Peukert_sem_equal;1,92764;0;;;;;;;;;;;;;
;;25/11/2022 10:24;8;PAU;00:18:10;00:00:00;0;0;Peukert_sem_equal;1,94343;0;;;;;;;;;;;;;
;;25/11/2022 10:24;8;PAU;00:18:10;00:00:00;0;0;Peukert_sem_equal;1,947766;0;0;0;0,000847;0;-4,149732;0;4,149732;0,001482;-2,675804;1,242589;;;
;;25/11/2022 10:54;8;PAU;00:48:10;00:30:00;0;0;Peukert_sem_equal;2,060961;0;0;0;0,000847;0;-4,149732;0;4,149732;0,001482;-2,765849;1,516715;;;
;;25/11/2022 10:54;8;PAU;00:48:10;00:30:00;0;0;Peukert_sem_equal;2,060961;0;;;;;;;;;;;;;
;;25/11/2022 10:54;9;MSG;00:48:10;00:30:00;0;0;Peukert_sem_equal;Set IRange: 3;;;;;;;;;;;;;;
;;25/11/2022 10:54;9;CHA;00:48:10;00:00:00;0;0;Peukert_sem_equal;2,11033;0;;;;;;;;;;;;;
;;25/11/2022 10:54;9;CHA;00:48:10;00:00:00;0;0;Peukert_sem_equal;2,112554;2,373319;0;0;0,000847;0;-4,149732;0;4,149732;0,001482;-2,743019;0,96479;;;
;;25/11/2022 11:09;9;CHA;01:03:10;00:15:00;0;0;Peukert_sem_equal;2,253991;2,375034;0,593884;0;0,594731;0,593884;-2,830172;1,319561;4,149732;1,321043;1,60692;2,052993;;;
;;25/11/2022 11:24;9;CHA;01:18:10;00:30:00;0;0;Peukert_sem_equal;2,328713;2,374944;1,187631;0;1,188478;1,187631;-1,471087;2,678646;4,149732;2,680128;0,493172;-0,536917;;;
;;25/11/2022 11:39;9;CHA;01:33:10;00:44:59;0;0;Peukert_sem_equal;2,450025;2,196117;1,77823;0;1,779077;1,77823;-0,061699;4,088034;4,149732;4,089516;0,440167;-1,019711;;;
;;25/11/2022 11:54;9;CHA;01:48:10;01:00:00;0;0;Peukert_sem_equal;2,450025;0,919592;2,158188;0;2,159035;2,158188;0,869189;5,018921;4,149732;5,020404;-0,845688;-0,680287;;;
;;25/11/2022 12:03;9;CHA;01:57:00;01:08:50;0;0;Peukert_sem_equal;2,450025;0,473472;2,257795;0;2,258642;2,257795;1,113223;5,262955;4,149732;5,264438;0,609879;-0,301267;;;
;;25/11/2022 12:03;9;CHA;01:57:00;01:08:50;0;0;Peukert_sem_equal;2,450025;0,473472;;;;;;;;;;;;;
;;25/11/2022 12:03;10;MSG;01:57:00;01:08:50;0;0;Peukert_sem_equal;Set IRange: 4;;;;;;;;;;;;;;
;;25/11/2022 12:03;10;CHA;01:57:00;00:00:00;0;0;Peukert_sem_equal;2,418557;-0,000858;;;;;;;;;;;;;
;;25/11/2022 12:03;10;CHA;01:57:00;00:00:00;0;0;Peukert_sem_equal;2,389091;-0,000858;2,257846;0;0,000051;2,257846;1,113348;5,26308;4,149733;0,000125;0,203878;0,372633;;;
;;25/11/2022 12:17;10;CHA;02:11:46;00:14:46;0;0;Peukert_sem_equal;2,854878;0,949977;2,491658;0;0,233863;2,491658;1,770149;5,919882;4,149733;0,656927;-1,49612;1,175853;;;
;;25/11/2022 12:17;10;CHA;02:11:46;00:14:46;0;0;Peukert_sem_equal;2,854878;0,949977;;;;;;;;;;;;;
;;25/11/2022 12:17;11;PAU;02:11:46;00:00:00;0;0;Peukert_sem_equal;2,854878;0;;;;;;;;;;;;;
;;25/11/2022 12:17;11;PAU;02:11:46;00:00:00;0;0;Peukert_sem_equal;2,854878;0;2,491743;0;0,000085;2,491743;1,770392;5,920125;4,149733;0,000243;-2,554308;1,722509;;;
;;25/11/2022 13:17;11;PAU;03:11:46;01:00:00;0;0;Peukert_sem_equal;2,1597;0;2,491743;0;0,000085;2,491743;1,770392;5,920125;4,149733;0,000243;0,915777;1,326726;;;
;;25/11/2022 13:17;11;PAU;03:11:46;01:00:00;0;0;Peukert_sem_equal;2,1597;0;2,491743;0;0,000085;2,491743;1,770392;5,920125;4,149733;0,000243;0,915777;1,326726;;;
;;25/11/2022 13:17;11;PAU;03:11:46;01:00:00;0;0;Peukert_sem_equal;2,1597;0;;;;;;;;;;;;;
;;25/11/2022 13:17;13;MSG;03:11:47;01:00:00;0;0;Peukert_sem_equal;Set IRange: 2;;;;;;;;;;;;;;
;;25/11/2022 13:17;13;DCH;03:11:47;00:00:00;0;0;Peukert_sem_equal;2,126206;0;;;;;;;;;;;;;
;;25/11/2022 13:17;13;DCH;03:11:47;00:00:00;0;0;Peukert_sem_equal;2,122092;-1,248555;0;0;0,000085;0;1,770392;5,920125;4,149733;0,000243;0,817749;1,050365;;;
;;25/11/2022 13:19;13;DCH;03:13:47;00:02:00;0;0;Peukert_sem_equal;1,974096;-4,749926;0;0,15805;0,158135;-0,15805;1,458342;5,920125;4,461782;0,312292;-0,234053;1,309164;;;
;;25/11/2022 13:21;13;DCH;03:15:47;00:04:00;0;0;Peukert_sem_equal;1,968981;-4,749926;0;0,316066;0,316151;-0,316066;1,146751;5,920125;4,773374;0,623884;-2,906026;1,894457;;;
;;25/11/2022 13:23;13;DCH;03:17:47;00:05:59;0;0;Peukert_sem_equal;1,961864;-4,749745;0;0,474361;0,474446;-0,474361;0,835619;5,920125;5,084506;0,935016;-1,004864;-2,041019;;;
;;25/11/2022 13:25;13;DCH;03:19:47;00:08:00;0;0;Peukert_sem_equal;1,954192;-4,749745;0;0,633042;0,633127;-0,633042;0,524905;5,920125;5,39522;1,245729;1,715325;-1,917607;;;
;;25/11/2022 13:27;13;DCH;03:21:47;00:10:00;0;0;Peukert_sem_equal;1,94652;-4,749745;0;0,791444;0,791529;-0,791444;0,215974;5,920125;5,704151;1,554661;1,767691;-1,328004;;;
;;25/11/2022 13:29;13;DCH;03:23:47;00:12:00;0;0;Peukert_sem_equal;1,938292;-4,749745;0;0,949492;0,949577;-0,949492;-0,091018;5,920125;6,011143;1,861653;2,931251;1,801538;;;
;;25/11/2022 13:31;13;DCH;03:25:47;00:14:00;0;0;Peukert_sem_equal;1,929952;-4,749745;0;1,107983;1,108068;-1,107983;-0,397558;5,920125;6,317682;2,168192;-1,599096;1,114546;;;
;;25/11/2022 13:33;13;DCH;03:27:47;00:16:00;0;0;Peukert_sem_equal;1,921391;-4,749745;0;1,266063;1,266148;-1,266063;-0,701965;5,920125;6,62209;2,4726;-0,713016;-2,118452;;;
;;25/11/2022 13:35;13;DCH;03:29:47;00:18:00;0;0;Peukert_sem_equal;1,912718;-4,749926;0;1,424672;1,424757;-1,424672;-1,00603;5,920125;6,926154;2,776664;-0,956009;-1,858375;;;
;;25/11/2022 13:37;13;DCH;03:31:47;00:20:00;0;0;Peukert_sem_equal;1,903934;-4,749745;0;1,58266;1,582745;-1,58266;-1,307526;5,920125;7,227651;3,078161;0,177376;0,22623;;;
;;25/11/2022 13:39;13;DCH;03:33:47;00:22:00;0;0;Peukert_sem_equal;1,896373;-4,749745;0;1,741363;1,741448;-1,741363;-1,609139;5,920125;7,529264;3,379773;1,2742;2,398325;;;
;;25/11/2022 13:41;13;DCH;03:35:47;00:24:00;0;0;Peukert_sem_equal;1,887255;-4,749745;0;1,899692;1,899777;-1,899692;-1,908666;5,920125;7,828791;3,679301;2,943385;-1,409906;;;
;;25/11/2022 13:43;13;DCH;03:37:47;00:26:00;0;0;Peukert_sem_equal;1,880583;-4,749745;0;2,057688;2,057773;-2,057688;-2,206267;5,920125;8,126391;3,976901;0,033368;1,381967;;;
;;25/11/2022 13:45;13;DCH;03:39:47;00:27:59;0;0;Peukert_sem_equal;1,870687;-4,749926;0;2,21614;2,216225;-2,21614;-2,503477;5,920125;8,423602;4,274112;0,230381;2,461548;;;
;;25/11/2022 13:47;13;DCH;03:41:47;00:30:00;0;0;Peukert_sem_equal;1,859902;-4,749745;0;2,374571;2,374656;-2,374571;-2,799004;5,920125;8,719129;4,569639;3,000701;-1,604684;;;
;;25/11/2022 13:49;13;DCH;03:43:47;00:31:59;0;0;Peukert_sem_equal;1,847782;-4,749926;0;2,53254;2,532625;-2,53254;-3,091874;5,920125;9,011998;4,862508;-0,878737;-2,472565;;;
;;25/11/2022 13:51;13;DCH;03:45:47;00:34:00;0;0;Peukert_sem_equal;1,833661;-4,749926;0;2,690986;2,691071;-2,690986;-3,383563;5,920125;9,303688;5,154197;-2,859087;1,182559;;;
;;25/11/2022 13:53;13;DCH;03:47:47;00:36:00;0;0;Peukert_sem_equal;1,817093;-4,749926;0;2,849438;2,849523;-2,849438;-3,672846;5,920125;9,59297;5,44348;2,221588;-1,92511;;;
;;25/11/2022 13:55;13;DCH;03:49:47;00:38:00;0;0;Peukert_sem_equal;1,796078;-4,749745;0;3,007625;3,00771;-3,007625;-3,958689;5,920125;9,878813;5,729323;2,486295;-1,905154;;;
;;25/11/2022 13:57;13;DCH;03:51:47;00:40:00;0;0;Peukert_sem_equal;1,769948;-4,749745;0;3,166293;3,166378;-3,166293;-4,241675;5,920125;10,1618;6,012309;2,641958;-1,923514;;;
;;25/11/2022 13:59;13;DCH;03:52:57;00:41:10;0;0;Peukert_sem_equal;1,749933;-4,749745;0;3,258872;3,258957;-3,258872;-4,404639;5,920125;10,324764;6,175274;0,440486;-1,4404;;;
;;25/11/2022 13:59;13;DCH;03:52:57;00:41:10;0;0;Peukert_sem_equal;1,749933;-4,749745;;;;;;;;;;;;;
;;25/11/2022 13:59;14;PAU;03:52:57;00:00:00;0;0;Peukert_sem_equal;1,749822;0;;;;;;;;;;;;;
;;25/11/2022 13:59;14;PAU;03:52:57;00:00:00;0;0;Peukert_sem_equal;1,749711;0;0;3,258872;0;-3,258872;-4,404639;5,920125;10,324764;0;-1,40815;-0,878098;;;
;;25/11/2022 13:59;14;PAU;03:52:57;00:00:00;0;0;Peukert_sem_equal;1,889168;0;0;3,258872;0;-3,258872;-4,404639;5,920125;10,324764;0;-1,40815;-0,878098;;;
;;25/11/2022 13:59;14;PAU;03:52:57;00:00:00;0;0;Peukert_sem_equal;1,889168;0;;;;;;;;;;;;;
;;25/11/2022 13:59;16;PAU;03:52:57;00:00:00;0;0;Peukert_sem_equal;1,907626;0;;;;;;;;;;;;;
;;25/11/2022 13:59;16;PAU;03:52:57;00:00:00;0;0;Peukert_sem_equal;1,911295;0;0;0;0;0;-4,404639;5,920125;10,324764;0;-1,536672;0,341181;;;
;;25/11/2022 14:29;16;PAU;04:22:57;00:30:00;0;0;Peukert_sem_equal;2,030716;0;0;0;0;0;-4,404639;5,920125;10,324764;0;-0,809127;-1,755877;;;
;;25/11/2022 14:29;16;PAU;04:22:57;00:30:00;0;0;Peukert_sem_equal;2,030716;0;;;;;;;;;;;;;
;;25/11/2022 14:29;17;MSG;04:22:57;00:30:00;0;0;Peukert_sem_equal;Set IRange: 3;;;;;;;;;;;;;;
;;25/11/2022 14:29;17;CHA;04:22:57;00:00:00;0;0;Peukert_sem_equal;2,081086;0;;;;;;;;;;;;;
;;25/11/2022 14:29;17;CHA;04:22:57;00:00:00;0;0;Peukert_sem_equal;2,09076;2,373861;0;0;0;0;-4,404639;5,920125;10,324764;0;-0,459325;-2,04086;;;
;;25/11/2022 14:44;17;CHA;04:37:57;00:15:00;0;0;Peukert_sem_equal;2,214296;2,374944;0,593846;0;0,593846;0,593846;-3,101267;7,223497;10,324764;1,303372;-2,076463;1,594945;;;
;;25/11/2022 14:59;17;CHA;04:52:57;00:30:00;0;0;Peukert_sem_equal;2,253547;2,375034;1,18769;0;1,18769;1,18769;-1,775343;8,549421;10,324764;2,629296;-2,904429;1,029131;;;
;;25/11/2022 15:14;17;CHA;05:07:57;00:45:00;0;0;Peukert_sem_equal;2,312924;2,375034;1,781263;0;1,781263;1,781263;-0,421359;9,903405;10,324764;3,98328;0,030015;1,652102;;;
;;25/11/2022 15:29;17;CHA;05:22:57;01:00:00;0;0;Peukert_sem_equal;2,407438;2,374944;2,37504;0;2,37504;2,37504;0,97721;11,301974;10,324764;5,381849;-2,844559;1,78238;;;
;;25/11/2022 15:44;17;CHA;05:37:57;01:15:00;0;0;Peukert_sem_equal;2,449913;1,466274;2,881387;0;2,881387;2,881387;2,214589;12,539353;10,324764;6,619228;-2,881279;1,323214;;;
;;25/11/2022 15:59;17;CHA;05:52:57;01:30:00;0;0;Peukert_sem_equal;2,450025;0,635599;3,132899;0;3,132899;3,132899;2,830786;13,15555;10,324764;7,235426;-1,574829;-1,389471;;;
;;25/11/2022 16:04;17;CHA;05:58:08;01:35:11;0;0;Peukert_sem_equal;2,450025;0,473924;3,180495;0;3,180495;3,180495;2,947395;13,272159;10,324764;7,352034;-0,666716;-1,556628;;;
;;25/11/2022 16:04;17;CHA;05:58:08;01:35:11;0;0;Peukert_sem_equal;2,450025;0,473924;;;;;;;;;;;;;
;;25/11/2022 16:04;18;MSG;05:58:08;01:35:11;0;0;Peukert_sem_equal;Set IRange: 4;;;;;;;;;;;;;;
;;25/11/2022 16:04;18;CHA;05:58:08;00:00:00;0;0;Peukert_sem_equal;2,427786;-0,000858;;;;;;;;;;;;;
;;25/11/2022 16:04;18;CHA;05:58:08;00:00:00;0;0;Peukert_sem_equal;2,394095;-0,000858;3,180537;0;0,000042;3,180537;2,947498;13,272262;10,324764;0,000103;-0,173384;-0,36944;;;
;;25/11/2022 16:19;18;CHA;06:13:08;00:14:59;0;0;Peukert_sem_equal;2,816294;0,950022;3,417875;0;0,23738;3,417875;3,605334;13,930098;10,324764;0,657939;-0,827168;-1,832192;;;
;;25/11/2022 16:29;18;CHA;06:23:41;00:25:32;0;0;Peukert_sem_equal;2,852432;0,949977;3,584794;0;0,404299;3,584794;4,078737;14,403501;10,324764;1,131343;1,089161;2,538981;;;
;;25/11/2022 16:29;18;CHA;06:23:41;00:25:32;0;0;Peukert_sem_equal;2,852432;0,949977;;;;;;;;;;;;;
;;25/11/2022 16:29;19;PAU;06:23:41;00:00:00;0;0;Peukert_sem_equal;2,852432;0;;;;;;;;;;;;;
;;25/11/2022 16:29;19;PAU;06:23:41;00:00:00;0;0;Peukert_sem_equal;2,85232;0;3,584873;0;0,000079;3,584872;4,078961;14,403726;10,324764;0,000224;1,15446;2,540418;;;
;;25/11/2022 17:29;19;PAU;07:23:41;01:00:00;0;0;Peukert_sem_equal;2,172709;0;3,584873;0;0,000079;3,584872;4,078961;14,403726;10,324764;0,000224;2,58081;-2,131703;;;
;;25/11/2022 17:29;19;PAU;07:23:41;01:00:00;0;0;Peukert_sem_equal;2,172709;0;3,584873;0;0,000079;3,584872;4,078961;14,403726;10,324764;0,000224;2,58081;-2,131703;;;
;;25/11/2022 17:29;19;PAU;07:23:41;01:00:00;0;0;Peukert_sem_equal;2,172709;0;;;;;;;;;;;;;
;;25/11/2022 17:29;21;DCH;07:23:41;00:00:00;0;0;Peukert_sem_equal;2,142773;0;;;;;;;;;;;;;
;;25/11/2022 17:29;21;DCH;07:23:41;00:00:00;0;0;Peukert_sem_equal;2,139326;-0,949155;0;0;0,000079;0;4,078961;14,403726;10,324764;0,000224;2,362403;-2,036709;;;
;;25/11/2022 17:31;21;DCH;07:25:41;00:02:00;0;0;Peukert_sem_equal;2,062382;-0,950013;0;0,031698;0,031777;-0,031698;4,013002;14,403726;10,390723;0,066183;0,877938;0,288495;;;
;;25/11/2022 17:33;21;DCH;07:27:41;00:04:00;0;0;Peukert_sem_equal;2,059602;-0,949968;0;0,063409;0,063488;-0,063409;3,947663;14,403726;10,456062;0,131523;-2,804166;1,467861;;;
;;25/11/2022 17:35;21;DCH;07:29:41;00:06:00;0;0;Peukert_sem_equal;2,058824;-0,950013;0;0,095025;0,095103;-0,095025;3,882561;14,403726;10,521165;0,196625;-0,273967;-2,016752;;;
;;25/11/2022 17:37;21;DCH;07:31:41;00:08:00;0;0;Peukert_sem_equal;2,057823;-0,950013;0;0,126688;0,126766;-0,126688;3,817387;14,403726;10,586338;0,261798;0,559269;-2,069917;;;
;;25/11/2022 17:39;21;DCH;07:33:41;00:10:00;0;0;Peukert_sem_equal;2,056711;-0,950013;0;0,158334;0,158412;-0,158334;3,752283;14,403726;10,651443;0,326903;1,392823;-2,08668;;;
;;25/11/2022 17:41;21;DCH;07:35:41;00:12:00;0;0;Peukert_sem_equal;2,055488;-0,950013;0;0,190075;0,190153;-0,190075;3,687019;14,403726;10,716706;0,392167;-1,362649;-0,304301;;;
;;25/11/2022 17:43;21;DCH;07:37:41;00:14:00;0;0;Peukert_sem_equal;2,054265;-0,949968;0;0,221729;0,221808;-0,221729;3,621972;14,403726;10,781754;0,457214;-2,846475;0,959202;;;
;;25/11/2022 17:45;21;DCH;07:39:41;00:15:59;0;0;Peukert_sem_equal;2,053042;-0,950013;0;0,253333;0,253412;-0,253333;3,557067;14,403726;10,846658;0,522118;-0,006705;1,018594;;;
;;25/11/2022 17:47;21;DCH;07:41:41;00:18:00;0;0;Peukert_sem_equal;2,052041;-0,949968;0;0,285006;0,285085;-0,285006;3,492058;14,403726;10,911668;0,587128;-0,277479;-0,656338;;;
;;25/11/2022 17:49;21;DCH;07:43:41;00:20:00;0;0;Peukert_sem_equal;2,050818;-0,949968;0;0,316716;0,316795;-0,316716;3,427007;14,403726;10,976718;0,652178;-0,11527;-0,190787;;;
;;25/11/2022 17:51;21;DCH;07:45:41;00:22:00;0;0;Peukert_sem_equal;2,049706;-0,950013;0;0,34839;0,348469;-0,34839;3,362066;14,403726;11,041659;0,71712;-2,911773;1,844804;;;
;;25/11/2022 17:53;21;DCH;07:47:41;00:24:00;0;0;Peukert_sem_equal;2,048594;-0,949968;0;0,380021;0,3801;-0,380021;3,297249;14,403726;11,106476;0,781937;2,905706;-1,078943;;;
;;25/11/2022 17:55;21;DCH;07:49:41;00:26:00;0;0;Peukert_sem_equal;2,047482;-0,949968;0;0,411695;0,411773;-0,411695;3,23238;14,403726;11,171345;0,846805;-2,390502;-2,159962;;;
;;25/11/2022 17:57;21;DCH;07:51:41;00:28:00;0;0;Peukert_sem_equal;2,046481;-0,949968;0;0,443373;0,443452;-0,443373;3,167535;14,403726;11,236191;0,911651;2,199396;2,318977;;;
;;25/11/2022 17:59;21;DCH;07:53:41;00:29:59;0;0;Peukert_sem_equal;2,045369;-0,950013;0;0,47504;0,475118;-0,47504;3,102748;14,403726;11,300978;0,976438;-0,603174;-0,227028;;;
;;25/11/2022 18:01;21;DCH;07:55:41;00:31:59;0;0;Peukert_sem_equal;2,044369;-0,949968;0;0,5067;0,506779;-0,5067;3,038005;14,403726;11,365721;1,041181;-1,026736;-2,043574;;;
;;25/11/2022 18:03;21;DCH;07:57:41;00:34:00;0;0;Peukert_sem_equal;2,043368;-0,950013;0;0,538336;0,538415;-0,538336;2,973345;14,403726;11,430381;1,105841;1,074952;2,085882;;;
;;25/11/2022 18:05;21;DCH;07:59:41;00:36:00;0;0;Peukert_sem_equal;2,042367;-0,949968;0;0,570072;0,570151;-0,570072;2,908511;14,403726;11,495214;1,170674;2,918638;-1,213851;;;
;;25/11/2022 18:07;21;DCH;08:01:41;00:38:00;0;0;Peukert_sem_equal;2,041478;-0,949968;0;0,601687;0,601766;-0,601687;2,843955;14,403726;11,55977;1,235231;-0,08781;-1,779825;;;
;;25/11/2022 18:09;21;DCH;08:03:41;00:40:00;0;0;Peukert_sem_equal;2,040477;-0,949968;0;0,63334;0,633419;-0,63334;2,779353;14,403726;11,624373;1,299833;2,133299;2,311952;;;
;;25/11/2022 18:11;21;DCH;08:05:41;00:42:00;0;0;Peukert_sem_equal;2,039587;-0,949968;0;0,665019;0,665097;-0,665019;2,714727;14,403726;11,688998;1,364459;-0,698487;-2,015155;;;
;;25/11/2022 18:13;21;DCH;08:07:41;00:44:00;0;0;Peukert_sem_equal;2,038587;-0,950013;0;0,696715;0,696794;-0,696715;2,650095;14,403726;11,75363;1,42909;2,358891;-1,849913;;;
;;25/11/2022 18:15;21;DCH;08:09:41;00:46:00;0;0;Peukert_sem_equal;2,037697;-0,949968;0;0,728366;0,728445;-0,728366;2,585585;14,403726;11,81814;1,4936;2,861482;0,505306;;;
;;25/11/2022 18:17;21;DCH;08:11:41;00:48:00;0;0;Peukert_sem_equal;2,036808;-0,950013;0;0,760063;0,760141;-0,760063;2,52101;14,403726;11,882715;1,558175;2,944822;0,015007;;;
;;25/11/2022 18:19;21;DCH;08:13:41;00:49:59;0;0;Peukert_sem_equal;2,035918;-0,949968;0;0,791711;0,79179;-0,791711;2,456563;14,403726;11,947162;1,622623;2,932209;-0,633348;;;
;;25/11/2022 18:21;21;DCH;08:15:41;00:52:00;0;0;Peukert_sem_equal;2,035029;-0,950013;0;0,823357;0,823436;-0,823357;2,392148;14,403726;12,011578;1,687038;-0,86788;2,350748;;;
;;25/11/2022 18:23;21;DCH;08:17:41;00:54:00;0;0;Peukert_sem_equal;2,034139;-0,949968;0;0,855075;0,855154;-0,855075;2,327616;14,403726;12,07611;1,75157;1,44966;-0,473375;;;
;;25/11/2022 18:25;21;DCH;08:19:41;00:56:00;0;0;Peukert_sem_equal;2,033249;-0,949968;0;0,886735;0,886813;-0,886735;2,263231;14,403726;12,140495;1,815955;-0,949783;-2,032398;;;
;;25/11/2022 18:27;21;DCH;08:21:41;00:58:00;0;0;Peukert_sem_equal;2,03236;-0,950013;0;0,918343;0,918421;-0,918343;2,198979;14,403726;12,204747;1,880207;-1,817823;1,512564;;;
;;25/11/2022 18:29;21;DCH;08:23:41;01:00:00;0;0;Peukert_sem_equal;2,03147;-0,950013;0;0,950074;0,950153;-0,950074;2,134504;14,403726;12,269222;1,944682;-2,682989;1,95768;;;
;;25/11/2022 18:31;21;DCH;08:25:41;01:02:00;0;0;Peukert_sem_equal;2,030581;-0,950013;0;0,981668;0,981747;-0,981668;2,070337;14,403726;12,333388;2,008849;-0,926793;-0,909071;;;
;;25/11/2022 18:33;21;DCH;08:27:41;01:04:00;0;0;Peukert_sem_equal;2,029691;-0,950013;0;1,013356;1,013435;-1,013356;2,006006;14,403726;12,397719;2,073179;-0,593754;-2,033356;;;
;;25/11/2022 18:35;21;DCH;08:29:41;01:06:00;0;0;Peukert_sem_equal;2,028802;-0,949968;0;1,04503;1,045109;-1,04503;1,941733;14,403726;12,461992;2,137452;-1,283779;1,426191;;;
;;25/11/2022 18:37;21;DCH;08:31:41;01:07:59;0;0;Peukert_sem_equal;2,027801;-0,949968;0;1,076665;1,076743;-1,076665;1,877569;14,403726;12,526156;2,201616;-0,896937;-0,998318;;;
;;25/11/2022 18:39;21;DCH;08:33:41;01:10:00;0;0;Peukert_sem_equal;2,026912;-0,950013;0;1,108354;1,108433;-1,108354;1,813322;14,403726;12,590404;2,265864;0,870115;-0,239162;;;
;;25/11/2022 18:41;21;DCH;08:35:41;01:12:00;0;0;Peukert_sem_equal;2,026022;-0,950013;0;1,140042;1,140121;-1,140042;1,749105;14,403726;12,654621;2,330081;0,336072;2,315625;;;
;;25/11/2022 18:43;21;DCH;08:37:41;01:14:00;0;0;Peukert_sem_equal;2,025244;-0,950013;0;1,171682;1,17176;-1,171682;1,685016;14,403726;12,71871;2,39417;0,353155;-0,705831;;;
;;25/11/2022 18:45;21;DCH;08:39:41;01:16:00;0;0;Peukert_sem_equal;2,024465;-0,949968;0;1,203408;1,203487;-1,203408;1,620774;14,403726;12,782951;2,458412;-2,861802;0,602056;;;
;;25/11/2022 18:47;21;DCH;08:41:41;01:18:00;0;0;Peukert_sem_equal;2,023576;-0,949968;0;1,235048;1,235126;-1,235048;1,556736;14,403726;12,84699;2,52245;-1,698401;-1,696645;;;
;;25/11/2022 18:49;21;DCH;08:43:41;01:20:00;0;0;Peukert_sem_equal;2,022686;-0,950013;0;1,26672;1,266799;-1,26672;1,49266;14,403726;12,911066;2,586526;2,89932;-1,594626;;;
;;25/11/2022 18:51;21;DCH;08:45:41;01:22:00;0;0;Peukert_sem_equal;2,021797;-0,949968;0;1,298409;1,298488;-1,298409;1,428578;14,403726;12,975148;2,650608;2,898203;-1,706544;;;
;;25/11/2022 18:53;21;DCH;08:47:41;01:24:00;0;0;Peukert_sem_equal;2,020907;-0,950013;0;1,330015;1,330094;-1,330015;1,364692;14,403726;13,039034;2,714494;0,781986;-0,535001;;;
;;25/11/2022 18:55;21;DCH;08:49:41;01:26:00;0;0;Peukert_sem_equal;2,020018;-0,949968;0;1,361715;1,361793;-1,361715;1,300644;14,403726;13,103081;2,778541;-1,676688;-1,91122;;;
;;25/11/2022 18:57;21;DCH;08:51:41;01:28:00;0;0;Peukert_sem_equal;2,019128;-0,950013;0;1,393401;1,393479;-1,393401;1,236653;14,403726;13,167073;2,842533;-0,695134;-2,002862;;;
;;25/11/2022 18:59;21;DCH;08:53:41;01:30:00;0;0;Peukert_sem_equal;2,018127;-0,950013;0;1,425047;1,425126;-1,425047;1,17277;14,403726;13,230956;2,906416;-0,795238;-1,990409;;;
;;25/11/2022 19:01;21;DCH;08:55:41;01:32:00;0;0;Peukert_sem_equal;2,017238;-0,949968;0;1,456674;1,456752;-1,456674;1,108956;14,403726;13,29477;2,97023;-0,180409;-1,990728;;;
;;25/11/2022 19:03;21;DCH;08:57:41;01:34:00;0;0;Peukert_sem_equal;2,016348;-0,950013;0;1,488383;1,488462;-1,488383;1,045004;14,403726;13,358722;3,034182;0,173065;2,279702;;;
;;25/11/2022 19:05;21;DCH;08:59:41;01:35:59;0;0;Peukert_sem_equal;2,015459;-0,950013;0;1,519996;1,520075;-1,519996;0,981274;14,403726;13,422451;3,097911;1,409747;2,034314;;;
;;25/11/2022 19:07;21;DCH;09:01:41;01:38:00;0;0;Peukert_sem_equal;2,014569;-0,950013;0;1,551699;1,551777;-1,551699;0,917395;14,403726;13,486331;3,161791;-0,086373;1,297989;;;
;;25/11/2022 19:09;21;DCH;09:03:41;01:39:59;0;0;Peukert_sem_equal;2,013569;-0,949968;0;1,583366;1,583445;-1,583366;0,853615;14,403726;13,550111;3,225571;-1,690099;0,838185;;;
;;25/11/2022 19:11;21;DCH;09:05:41;01:42:00;0;0;Peukert_sem_equal;2,012679;-0,950013;0;1,615003;1,615082;-1,615003;0,789925;14,403726;13,613801;3,289261;2,959031;-1,974763;;;
;;25/11/2022 19:13;21;DCH;09:07:41;01:44:00;0;0;Peukert_sem_equal;2,011678;-0,950013;0;1,646685;1,646763;-1,646685;0,726175;14,403726;13,67755;3,35301;2,934285;-2,005416;;;
;;25/11/2022 19:15;21;DCH;09:09:41;01:46:00;0;0;Peukert_sem_equal;2,010789;-0,950013;0;1,678377;1,678456;-1,678377;0,662434;14,403726;13,741292;3,416752;0,154545;-1,959276;;;
;;25/11/2022 19:17;21;DCH;09:11:41;01:48:00;0;0;Peukert_sem_equal;2,009788;-0,950013;0;1,71004;1,710119;-1,71004;0,598781;14,403726;13,804944;3,480404;1,353229;-0,407278;;;
;;25/11/2022 19:19;21;DCH;09:13:41;01:50:00;0;0;Peukert_sem_equal;2,008898;-0,950013;0;1,741713;1,741791;-1,741713;0,53514;14,403726;13,868585;3,544045;-0,818228;-0,856225;;;
;;25/11/2022 19:21;21;DCH;09:15:41;01:52:00;0;0;Peukert_sem_equal;2,007898;-0,950013;0;1,773392;1,773471;-1,773392;0,471516;14,403726;13,932209;3,607669;-2,033995;-1,350036;;;
;;25/11/2022 19:23;21;DCH;09:17:41;01:54:00;0;0;Peukert_sem_equal;2,006897;-0,949968;0;1,805055;1,805133;-1,805055;0,407959;14,403726;13,995767;3,671227;2,480547;-2,073748;;;
;;25/11/2022 19:25;21;DCH;09:19:41;01:56:00;0;0;Peukert_sem_equal;2,005896;-0,950013;0;1,836676;1,836755;-1,836676;0,344515;14,403726;14,059211;3,734671;1,863324;-1,788925;;;
;;25/11/2022 19:27;21;DCH;09:21:41;01:58:00;0;0;Peukert_sem_equal;2,004896;-0,950013;0;1,868366;1,868445;-1,868366;0,280965;14,403726;14,122761;3,798221;-1,789883;1,487977;;;
;;25/11/2022 19:29;21;DCH;09:23:41;02:00:00;0;0;Peukert_sem_equal;2,003895;-0,949968;0;1,900005;1,900083;-1,900005;0,217549;14,403726;14,186177;3,861637;-2,04054;1,580736;;;
;;25/11/2022 19:31;21;DCH;09:25:41;02:02:00;0;0;Peukert_sem_equal;2,002894;-0,950013;0;1,931703;1,931782;-1,931703;0,154045;14,403726;14,249681;3,925141;-0,515044;-1,950176;;;
;;25/11/2022 19:33;21;DCH;09:27:41;02:04:00;0;0;Peukert_sem_equal;2,001893;-0,949968;0;1,96334;1,963419;-1,96334;0,090697;14,403726;14,313029;3,988489;0,391632;2,256872;;;
;;25/11/2022 19:35;21;DCH;09:29:41;02:05:59;0;0;Peukert_sem_equal;2,000782;-0,950013;0;1,994991;1,995069;-1,994991;0,027353;14,403726;14,376372;4,051833;1,197726;2,323128;;;
;;25/11/2022 19:37;21;DCH;09:31:41;02:08:00;0;0;Peukert_sem_equal;1,999781;-0,949968;0;2,026699;2,026777;-2,026699;-0,036073;14,403726;14,439798;4,115259;0,074399;1,611869;;;
;;25/11/2022 19:39;21;DCH;09:33:41;02:10:00;0;0;Peukert_sem_equal;1,99878;-0,950013;0;2,058336;2,058415;-2,058336;-0,099325;14,403726;14,503051;4,178511;-1,785732;1,44966;;;
;;25/11/2022 19:41;21;DCH;09:35:41;02:12:00;0;0;Peukert_sem_equal;1,997668;-0,950013;0;2,089993;2,090072;-2,089993;-0,162583;14,403726;14,566308;4,241768;-2,797142;1,700317;;;
;;25/11/2022 19:43;21;DCH;09:37:41;02:14:00;0;0;Peukert_sem_equal;1,996556;-0,949968;0;2,12171;2,121789;-2,12171;-0,225926;14,403726;14,629652;4,305112;1,309005;-0,10138;;;
;;25/11/2022 19:45;21;DCH;09:39:41;02:15:59;0;0;Peukert_sem_equal;1,995555;-0,950013;0;2,153324;2,153402;-2,153324;-0,28903;14,403726;14,692755;4,368215;-2,823964;1,876735;;;
;;25/11/2022 19:47;21;DCH;09:41:41;02:18:00;0;0;Peukert_sem_equal;1,994555;-0,949968;0;2,185043;2,185122;-2,185043;-0,352311;14,403726;14,756037;4,431497;0,430268;-0,89087;;;
;;25/11/2022 19:49;21;DCH;09:43:41;02:19:59;0;0;Peukert_sem_equal;1,993443;-0,950013;0;2,216652;2,216731;-2,216652;-0,415337;14,403726;14,819062;4,494522;2,61769;-1,870509;;;
;;25/11/2022 19:51;21;DCH;09:45:41;02:22:00;0;0;Peukert_sem_equal;1,992331;-0,949968;0;2,248356;2,248435;-2,248356;-0,478518;14,403726;14,882243;4,557703;-0,916894;-1,492767;;;
;;25/11/2022 19:53;21;DCH;09:47:41;02:24:00;0;0;Peukert_sem_equal;1,991108;-0,950013;0;2,280053;2,280132;-2,280053;-0,541649;14,403726;14,945375;4,620835;-0,746703;0,87267;;;
;;25/11/2022 19:55;21;DCH;09:49:41;02:25:59;0;0;Peukert_sem_equal;1,989996;-0,949968;0;2,311655;2,311733;-2,311655;-0,604556;14,403726;15,008281;4,683741;2,83498;-1,445349;;;
;;25/11/2022 19:57;21;DCH;09:51:41;02:28:00;0;0;Peukert_sem_equal;1,988884;-0,950013;0;2,343359;2,343438;-2,343359;-0,66763;14,403726;15,071355;4,746815;1,342692;1,396336;;;
;;25/11/2022 19:59;21;DCH;09:53:41;02:30:00;0;0;Peukert_sem_equal;1,987661;-0,950013;0;2,375022;2,375101;-2,375022;-0,730585;14,403726;15,134311;4,809771;0,110161;1,697603;;;
;;25/11/2022 20:01;21;DCH;09:55:41;02:32:00;0;0;Peukert_sem_equal;1,986549;-0,949968;0;2,406645;2,406723;-2,406645;-0,793424;14,403726;15,19715;4,87261;2,895489;-1,989291;;;
;;25/11/2022 20:03;21;DCH;09:57:41;02:34:00;0;0;Peukert_sem_equal;1,985326;-0,949968;0;2,438371;2,43845;-2,438371;-0,856433;14,403726;15,260158;4,935618;-0,111279;1,445509;;;
;;25/11/2022 20:05;21;DCH;09:59:41;02:36:00;0;0;Peukert_sem_equal;1,984214;-0,950013;0;2,469986;2,470065;-2,469986;-0,919181;14,403726;15,322907;4,998367;1,453811;2,135056;;;
;;25/11/2022 20:07;21;DCH;10:01:41;02:37:59;0;0;Peukert_sem_equal;1,982991;-0,949968;0;2,501647;2,501726;-2,501647;-0,981984;14,403726;15,385709;5,061169;1,916649;-1,677327;;;
;;25/11/2022 20:09;21;DCH;10:03:41;02:39:59;0;0;Peukert_sem_equal;1,981768;-0,950013;0;2,53336;2,533438;-2,53336;-1,044848;14,403726;15,448574;5,124034;-0,548093;-0,531808;;;
;;25/11/2022 20:11;21;DCH;10:05:41;02:42:00;0;0;Peukert_sem_equal;1,980433;-0,949968;0;2,565038;2,565117;-2,565038;-1,107606;14,403726;15,511332;5,186792;-2,770479;1,81447;;;
;;25/11/2022 20:13;21;DCH;10:07:41;02:44:00;0;0;Peukert_sem_equal;1,97921;-0,950013;0;2,596692;2,596771;-2,596692;-1,170276;14,403726;15,574002;5,249462;1,671739;-0,498121;;;
;;25/11/2022 20:15;21;DCH;10:09:41;02:46:00;0;0;Peukert_sem_equal;1,977987;-0,949968;0;2,628398;2,628477;-2,628398;-1,23301;14,403726;15,636736;5,312196;0,717805;0,837227;;;
;;25/11/2022 20:17;21;DCH;10:11:41;02:48:00;0;0;Peukert_sem_equal;1,976653;-0,949968;0;2,660051;2,66013;-2,660051;-1,295597;14,403726;15,699322;5,374782;-0,383968;0,79396;;;
;;25/11/2022 20:19;21;DCH;10:13:41;02:50:00;0;0;Peukert_sem_equal;1,975319;-0,949968;0;2,691657;2,691736;-2,691657;-1,358049;14,403726;15,761774;5,437234;2,835778;-1,923195;;;
;;25/11/2022 20:21;21;DCH;10:15:41;02:52:00;0;0;Peukert_sem_equal;1,973984;-0,949968;0;2,723353;2,723431;-2,723353;-1,420637;14,403726;15,824362;5,499822;-0,222558;0,571402;;;
;;25/11/2022 20:23;21;DCH;10:17:41;02:54:00;0;0;Peukert_sem_equal;1,97265;-0,949968;0;2,754989;2,755067;-2,754989;-1,483065;14,403726;15,88679;5,56225;-2,791394;0,739518;;;
;;25/11/2022 20:25;21;DCH;10:19:41;02:56:00;0;0;Peukert_sem_equal;1,971205;-0,949968;0;2,786704;2,786782;-2,786704;-1,545604;14,403726;15,94933;5,62479;-0,648675;-1,909624;;;
;;25/11/2022 20:27;21;DCH;10:21:41;02:58:00;0;0;Peukert_sem_equal;1,970093;-0,949968;0;2,818371;2,818449;-2,818371;-1,608008;14,403726;16,011733;5,687194;-0,795238;-1,879769;;;
;;25/11/2022 20:29;21;DCH;10:23:41;03:00:00;0;0;Peukert_sem_equal;1,968647;-0,950013;0;2,850045;2,850124;-2,850045;-1,670385;14,403726;16,074111;5,749571;2,813107;-1,186869;;;
;;25/11/2022 20:31;21;DCH;10:25:41;03:02:00;0;0;Peukert_sem_equal;1,967202;-0,950013;0;2,881668;2,881747;-2,881668;-1,732616;14,403726;16,136342;5,811802;-1,137696;-1,917287;;;
;;25/11/2022 20:33;21;DCH;10:27:41;03:04:00;0;0;Peukert_sem_equal;1,965756;-0,950013;0;2,913316;2,913394;-2,913316;-1,794851;14,403726;16,198576;5,874037;0,011016;1,19102;;;
;;25/11/2022 20:35;21;DCH;10:29:41;03:05:59;0;0;Peukert_sem_equal;1,964311;-0,950013;0;2,944976;2,945055;-2,944976;-1,857064;14,403726;16,260789;5,936249;-0,390195;0,402009;;;
;;25/11/2022 20:37;21;DCH;10:31:41;03:08:00;0;0;Peukert_sem_equal;1,962754;-0,949968;0;2,976655;2,976734;-2,976655;-1,919267;14,403726;16,322993;5,998453;2,720029;-2,076782;;;
;;25/11/2022 20:39;21;DCH;10:33:41;03:10:00;0;0;Peukert_sem_equal;1,961197;-0,949968;0;3,008393;3,008472;-3,008393;-1,981537;14,403726;16,385262;6,060722;-0,861334;-2,256552;;;
;;25/11/2022 20:41;21;DCH;10:35:41;03:12:00;0;0;Peukert_sem_equal;1,959641;-0,949968;0;3,040043;3,040122;-3,040043;-2,043585;14,403726;16,44731;6,12277;-0,366566;1,534117;;;
;;25/11/2022 20:43;21;DCH;10:37:41;03:14:00;0;0;Peukert_sem_equal;1,958084;-0,949968;0;3,071704;3,071783;-3,071704;-2,105604;14,403726;16,50933;6,18479;-0,434259;0,702798;;;
;;25/11/2022 20:45;21;DCH;10:39:41;03:16:00;0;0;Peukert_sem_equal;1,956416;-0,950013;0;3,103362;3,10344;-3,103362;-2,167565;14,403726;16,57129;6,246751;-0,25385;-1,569401;;;
;;25/11/2022 20:47;21;DCH;10:41:41;03:18:00;0;0;Peukert_sem_equal;1,954748;-0,949968;0;3,135034;3,135113;-3,135034;-2,229502;14,403726;16,633228;6,308688;-1,587122;-2,071194;;;
;;25/11/2022 20:49;21;DCH;10:43:41;03:20:00;0;0;Peukert_sem_equal;1,952969;-0,949968;0;3,16665;3,166729;-3,16665;-2,291275;14,403726;16,695;6,37046;-0,067214;-0,353155;;;
;;25/11/2022 20:51;21;DCH;10:45:41;03:22:00;0;0;Peukert_sem_equal;1,95119;-0,949968;0;3,198335;3,198414;-3,198335;-2,353127;14,403726;16,756852;6,432313;0,068651;-1,27436;;;
;;25/11/2022 20:53;21;DCH;10:47:41;03:24:00;0;0;Peukert_sem_equal;1,949411;-0,949968;0;3,23;3,230079;-3,23;-2,414883;14,403726;16,818609;6,494069;0,79875;1,803933;;;
;;25/11/2022 20:55;21;DCH;10:49:41;03:26:00;0;0;Peukert_sem_equal;1,947521;-0,950013;0;3,261647;3,261726;-3,261647;-2,476545;14,403726;16,880271;6,555731;0,083339;-1,935488;;;
;;25/11/2022 20:57;21;DCH;10:51:41;03:28:00;0;0;Peukert_sem_equal;1,94563;-0,949968;0;3,293318;3,293396;-3,293318;-2,538194;14,403726;16,941919;6,617379;-0,458846;0,553681;;;
;;25/11/2022 20:59;21;DCH;10:53:41;03:30:00;0;0;Peukert_sem_equal;1,943629;-0,950013;0;3,32501;3,325089;-3,32501;-2,599824;14,403726;17,00355;6,67901;-2,838971;1,92048;;;
;;25/11/2022 21:01;21;DCH;10:55:41;03:32:00;0;0;Peukert_sem_equal;1,941628;-0,950013;0;3,356667;3,356746;-3,356667;-2,661322;14,403726;17,065048;6,740508;-2,824123;0,68779;;;
;;25/11/2022 21:03;21;DCH;10:57:41;03:34:00;0;0;Peukert_sem_equal;1,939626;-0,950013;0;3,388337;3,388415;-3,388337;-2,722781;14,403726;17,126506;6,801967;-0,255127;-0,228306;;;
;;25/11/2022 21:05;21;DCH;10:59:41;03:36:00;0;0;Peukert_sem_equal;1,937513;-0,950013;0;3,420057;3,420136;-3,420057;-2,784271;14,403726;17,187997;6,863457;0,649633;-1,930858;;;
;;25/11/2022 21:07;21;DCH;11:01:41;03:38:00;0;0;Peukert_sem_equal;1,93529;-0,950013;0;3,451721;3,4518;-3,451721;-2,845584;14,403726;17,24931;6,92477;-1,583131;1,580736;;;
;;25/11/2022 21:09;21;DCH;11:03:41;03:40:00;0;0;Peukert_sem_equal;1,933066;-0,949968;0;3,483376;3,483454;-3,483376;-2,90681;14,403726;17,310535;6,985995;2,499067;-2,055867;;;
;;25/11/2022 21:11;21;DCH;11:05:41;03:41:59;0;0;Peukert_sem_equal;1,930731;-0,949968;0;3,515024;3,515103;-3,515024;-2,96795;14,403726;17,371676;7,047136;-2,804645;-0,761391;;;
;;25/11/2022 21:13;21;DCH;11:07:41;03:44:00;0;0;Peukert_sem_equal;1,928396;-0,949968;0;3,546714;3,546793;-3,546714;-3,029097;14,403726;17,432823;7,108283;1,93453;-0,981714;;;
;;25/11/2022 21:15;21;DCH;11:09:41;03:46:00;0;0;Peukert_sem_equal;1,92595;-0,950013;0;3,57831;3,578389;-3,57831;-3,089986;14,403726;17,493712;7,169172;2,856214;-1,685789;;;
;;25/11/2022 21:17;21;DCH;11:11:41;03:48:00;0;0;Peukert_sem_equal;1,923281;-0,949968;0;3,610029;3,610107;-3,610029;-3,151032;14,403726;17,554757;7,230217;-1,082934;-1,763061;;;
;;25/11/2022 21:19;21;DCH;11:13:41;03:50:00;0;0;Peukert_sem_equal;1,920612;-0,950013;0;3,641713;3,641792;-3,641713;-3,211929;14,403726;17,615655;7,291115;2,850466;-1,776153;;;
;;25/11/2022 21:21;21;DCH;11:15:41;03:52:00;0;0;Peukert_sem_equal;1,917944;-0,949968;0;3,67335;3,673428;-3,67335;-3,272648;14,403726;17,676374;7,351834;-0,683001;0,302545;;;
;;25/11/2022 21:23;21;DCH;11:17:41;03:54:00;0;0;Peukert_sem_equal;1,914942;-0,950013;0;3,705028;3,705107;-3,705028;-3,333358;14,403726;17,737084;7,412544;1,421082;-1,921438;;;
;;25/11/2022 21:25;21;DCH;11:19:41;03:56:00;0;0;Peukert_sem_equal;1,911828;-0,950013;0;3,736706;3,736785;-3,736706;-3,393971;14,403726;17,797696;7,473157;2,685064;1,085489;;;
;;25/11/2022 21:27;21;DCH;11:21:41;03:58:00;0;0;Peukert_sem_equal;1,908492;-0,950013;0;3,768309;3,768388;-3,768309;-3,45434;14,403726;17,858065;7,533525;-2,787403;0,487744;;;
;;25/11/2022 21:29;21;DCH;11:23:41;04:00:00;0;0;Peukert_sem_equal;1,905046;-0,949968;0;3,799993;3,800072;-3,799993;-3,514755;14,403726;17,91848;7,593941;-0,640852;1,162921;;;
;;25/11/2022 21:31;21;DCH;11:25:41;04:02:00;0;0;Peukert_sem_equal;1,901376;-0,950013;0;3,831713;3,831791;-3,831713;-3,575123;14,403726;17,978849;7,654309;-1,082136;-1,923673;;;
;;25/11/2022 21:33;21;DCH;11:27:41;04:04:00;0;0;Peukert_sem_equal;1,897485;-0,950013;0;3,863344;3,863422;-3,863344;-3,635203;14,403726;18,038929;7,714389;1,044298;-1,727299;;;
;;25/11/2022 21:35;21;DCH;11:29:41;04:06:00;0;0;Peukert_sem_equal;1,89337;-0,950013;0;3,89504;3,895118;-3,89504;-3,69528;14,403726;18,099005;7,774466;-0,935254;-1,917766;;;
;;25/11/2022 21:37;21;DCH;11:31:41;04:08:00;0;0;Peukert_sem_equal;1,889034;-0,949968;0;3,926689;3,926767;-3,926689;-3,755134;14,403726;18,15886;7,83432;2,868986;-1,950336;;;
;;25/11/2022 21:39;21;DCH;11:33:41;04:10:00;0;0;Peukert_sem_equal;1,884586;-0,949968;0;3,958304;3,958383;-3,958304;-3,814786;14,403726;18,218512;7,893972;0,612753;-0,562621;;;
;;25/11/2022 21:41;21;DCH;11:35:41;04:12:00;0;0;Peukert_sem_equal;1,879916;-0,949968;0;3,989978;3,990057;-3,989978;-3,874405;14,403726;18,278131;7,953591;-0,146084;1,049567;;;
;;25/11/2022 21:43;21;DCH;11:37:41;04:14:00;0;0;Peukert_sem_equal;1,874913;-0,950013;0;4,021698;4,021776;-4,021698;-3,933957;14,403726;18,337682;8,013142;-0,056358;0,371356;;;
;;25/11/2022 21:45;21;DCH;11:39:41;04:15:59;0;0;Peukert_sem_equal;1,869464;-0,949968;0;4,053291;4,05337;-4,053291;-3,993104;14,403726;18,39683;8,07229;0,366247;1,624322;;;
;;25/11/2022 21:47;21;DCH;11:41:41;04:18:00;0;0;Peukert_sem_equal;1,863571;-0,950013;0;4,084983;4,085061;-4,084983;-4,052258;14,403726;18,455983;8,131443;-0,239801;-1,898288;;;
;;25/11/2022 21:49;21;DCH;11:43:41;04:20:00;0;0;Peukert_sem_equal;1,8569;-0,949968;0;4,116651;4,116729;-4,116651;-4,111169;14,403726;18,514895;8,190355;-1,982426;-1,377656;;;
;;25/11/2022 21:51;21;DCH;11:45:41;04:22:00;0;0;Peukert_sem_equal;1,849561;-0,950013;0;4,148368;4,148447;-4,148368;-4,169951;14,403726;18,573676;8,249137;1,26063;1,543058;;;
;;25/11/2022 21:53;21;DCH;11:47:41;04:24:00;0;0;Peukert_sem_equal;1,841333;-0,949968;0;4,180032;4,180111;-4,180032;-4,228386;14,403726;18,632112;8,307572;-2,815821;1,693612;;;
;;25/11/2022 21:55;21;DCH;11:49:41;04:26:00;0;0;Peukert_sem_equal;1,832104;-0,950013;0;4,21167;4,211748;-4,21167;-4,286499;14,403726;18,690224;8,365685;-0,371356;-1,858535;;;
;;25/11/2022 21:57;21;DCH;11:51:41;04:28:00;0;0;Peukert_sem_equal;1,820762;-0,949968;0;4,243306;4,243385;-4,243306;-4,344288;14,403726;18,748013;8,423473;-2,017869;-1,287292;;;
;;25/11/2022 21:59;21;DCH;11:53:41;04:30:00;0;0;Peukert_sem_equal;1,806752;-0,949968;0;4,275038;4,275116;-4,275038;-4,401846;14,403726;18,805572;8,481032;-2,80257;1,633422;;;
;;25/11/2022 22:01;21;DCH;11:55:41;04:32:00;0;0;Peukert_sem_equal;1,789629;-0,949968;0;4,306645;4,306723;-4,306645;-4,458695;14,403726;18,862421;8,537881;1,140889;1,606121;;;
;;25/11/2022 22:03;21;DCH;11:57:41;04:34:00;0;0;Peukert_sem_equal;1,768169;-0,950013;0;4,33836;4,338439;-4,33836;-4,515125;14,403726;18,918851;8,594311;0,345172;-1,305492;;;
;;25/11/2022 22:05;21;DCH;11:59:07;04:35:26;0;0;Peukert_sem_equal;1,749933;-0,950013;0;4,36117;4,361249;-4,36117;-4,555256;14,403726;18,958982;8,634442;1,206986;1,084691;;;
;;25/11/2022 22:05;21;DCH;11:59:07;04:35:26;0;0;Peukert_sem_equal;1,749933;-0,950013;;;;;;;;;;;;;
;;25/11/2022 22:05;22;PAU;11:59:08;00:00:00;0;0;Peukert_sem_equal;1,749822;0;;;;;;;;;;;;;
;;25/11/2022 22:05;22;PAU;11:59:08;00:00:00;0;0;Peukert_sem_equal;1,749822;0;0;4,361238;0,000067;-4,361238;-4,555374;14,403726;18,9591;0,000118;1,310761;1,433695;;;
;;25/11/2022 22:05;22;PAU;11:59:08;00:00:00;0;0;Peukert_sem_equal;1,827678;0;0;4,361238;0,000067;-4,361238;-4,555374;14,403726;18,9591;0,000118;1,310761;1,433695;;;
;;25/11/2022 22:05;22;PAU;11:59:08;00:00:00;0;0;Peukert_sem_equal;1,827678;0;;;;;;;;;;;;;
;;25/11/2022 22:05;24;PAU;11:59:08;00:00:00;0;0;Peukert_sem_equal;1,852807;0;;;;;;;;;;;;;
