Repository: lucasoteroo/itemm-analyzer

# itemm-analyzer
Este repositório armazena o código do protótipo de uma ferramenta eficiente para análise de dados de protótipos de bateria, permitindo aos pesquisadores do ITEMM possam investigar e otimizar o desempenho da baterias prototipadas.

No script para a consulta peukert(app.py) a tabela dados representa o csv equalização. Tanto essa tabela quanto a tabela peukert se encontram no pet.db, que é um banco de dados sqlite3. Alterei também o html para exibir sem formatação as informações da consulta peukert na aplicação online. A função usada para o html retornar o valor de uma variável sem formatação é "<pre> {{x}}</pre>".

File: csv's/peukertAm06.csv (part 1 of 5)
Time Stamp;Step;Status;Prog Time;Step Time;Cycle;Cycle Level;Procedure;Voltage;Current;AhCha;AhDch;AhStep;AhAccu;WhAccu;WhCha;WhDch;WhStep;;Peukert 1,75V;
[dd/MM/yyyy HH:mm:ss];[];[];[hh:mm:ss];[hh:mm:ss];[];[];[];[V];[A];[AhCha];[AhDch];[AhStep];[Ah];[Wh];[WhCha];[WhDch];[WhStep];;Duração;Corrente
28/11/2022 16:00;1;...;00:00:00;00:00:00;0;0;Peukert_sem_equal;0;0;;;;;;;;;;0,231;9,5
28/11/2022 16:00;2;PAU;00:00:00;00:00:00;0;0;Peukert_sem_equal;2,099;0;;;;;;;;;;0,676;4,75
28/11/2022 16:00;2;PAU;00:00:00;00:00:00;0;0;Peukert_sem_equal;2,099;0;0;0;0;0;0;0;0;0;;4,585;0,95
28/11/2022 16:00;2;PAU;00:00:02;00:00:02;0;0;Peukert_sem_equal;2,099;0;0;0;0;0;0;0;0;0;;6,167;0,712
28/11/2022 16:00;2;PAU;00:00:02;00:00:02;0;0;Peukert_sem_equal;2,099;0;;;;;;;;;;9,332;0,475
28/11/2022 16:00;3;INT;00:00:02;00:00:00;0;0;Peukert_sem_equal;2,099;0;;;;;;;;;;19,252;0,238
28/11/2022 16:00;3;INT;00:00:02;00:00:00;0;0;Peukert_sem_equal;2,099;0;0;0;0;0;0;0;0;0;;;
28/11/2022 16:01;3;MSG;00:00:26;00:00:24;0;0;Peukert_sem_equal;Continue via BTS-host computer!;;;;;;;;;;;;
28/11/2022 16:01;3;INT;00:00:27;00:00:24;0;0;Peukert_sem_equal;2,098;0;0;0;0;0;0;0;0;0;;;
28/11/2022 16:01;3;INT;00:00:27;00:00:24;0;0;Peukert_sem_equal;2,098;0;;;;;;;;;;;
28/11/2022 16:01;5;DCH;00:00:27;00:00:00;0;0;Peukert_sem_equal;1,945;0;;;;;;;;;;;
28/11/2022 16:01;5;DCH;00:00:27;00:00:00;0;0;Peukert_sem_equal;1,924;-9,497;0;0;0;0;0;0;0;0;;;
28/11/2022 16:03;5;DCH;00:02:27;00:02:00;0;0;Peukert_sem_equal;1,874;-9,5;0;0,317069;0,317069;-0,317069;-0,594917;0;0,594917;0,594917;;;
28/11/2022 16:05;5;DCH;00:04:27;00:03:59;0;0;Peukert_sem_equal;1,859;-9,5;0;0,633417;0,633417;-0,633417;-1,185516;0;1,185516;1,185516;;;
28/11/2022 16:07;5;DCH;00:06:27;00:06:00;0;0;Peukert_sem_equal;1,843;-9,5;0;0,950235;0,950235;-0,950235;-1,771954;0;1,771954;1,771954;;;
28/11/2022 16:09;5;DCH;00:08:27;00:08:00;0;0;Peukert_sem_equal;1,825;-9,5;0;1,266383;1,266383;-1,266383;-2,351761;0;2,351761;2,351761;;;
28/11/2022 16:11;5;DCH;00:10:27;00:10:00;0;0;Peukert_sem_equal;1,804;-9,5;0;1,583148;1,583148;-1,583148;-2,926605;0;2,926605;2,926605;;;
28/11/2022 16:13;5;DCH;00:12:27;00:12:00;0;0;Peukert_sem_equal;1,779;-9,5;0;1,90033;1,90033;-1,90033;-3,494961;0;3,494961;3,494961;;;
28/11/2022 16:14;5;DCH;00:14:20;00:13:52;0;0;Peukert_sem_equal;1,75;-9,5;0;2,198314;2,198314;-2,198314;-4,020917;0;4,020917;4,020917;;;
28/11/2022 16:14;5;DCH;00:14:20;00:13:52;0;0;Peukert_sem_equal;1,75;-9,5;;;;;;;;;;;
28/11/2022 16:14;6;PAU;00:14:20;00:00:00;0;0;Peukert_sem_equal;1,75;0;;;;;;;;;;;
28/11/2022 16:14;6;PAU;00:14:20;00:00:00;0;0;Peukert_sem_equal;1,75;0;0;2,198916;0,000602;-2,198916;-4,02197;0;4,02197;0,001053;;;
28/11/2022 16:14;6;PAU;00:14:20;00:00:00;0;0;Peukert_sem_equal;1,904;0;0;2,198916;0,000602;-2,198916;-4,02197;0;4,02197;0,001053;;;
28/11/2022 16:14;6;PAU;00:14:20;00:00:00;0;0;Peukert_sem_equal;1,904;0;;;;;;;;;;;
28/11/2022 16:14;8;PAU;00:14:20;00:00:00;0;0;Peukert_sem_equal;1,937;0;;;;;;;;;;;
28/11/2022 16:14;8;PAU;00:14:20;00:00:00;0;0;Peukert_sem_equal;1,943;0;0;0;0,000602;0;-4,02197;0;4,02197;0,001053;;;
28/11/2022 16:44;8;PAU;00:44:20;00:30:00;0;0;Peukert_sem_equal;2,06;0;0;0;0,000602;0;-4,02197;0;4,02197;0,001053;;;
28/11/2022 16:44;8;PAU;00:44:20;00:30:00;0;0;Peukert_sem_equal;2,06;0;;;;;;;;;;;
28/11/2022 16:45;9;MSG;00:44:20;00:30:00;0;0;Peukert_sem_equal;Set IRange: 3;;;;;;;;;;;;
28/11/2022 16:45;9;CHA;00:44:20;00:00:00;0;0;Peukert_sem_equal;2,107;0;;;;;;;;;;;
28/11/2022 16:45;9;CHA;00:44:20;00:00:00;0;0;Peukert_sem_equal;2,111;2,374;0;0;0,000602;0;-4,02197;0;4,02197;0,001053;;;
28/11/2022 17:00;9;CHA;00:59:20;00:15:00;0;0;Peukert_sem_equal;2,253;2,375;0,593806;0;0,594408;0,593806;-2,703046;1,318924;4,02197;1,319976;;;
28/11/2022 17:15;9;CHA;01:14:20;00:30:00;0;0;Peukert_sem_equal;2,335;2,375;1,187628;0;1,18823;1,187628;-1,342575;2,679394;4,02197;2,680447;;;
28/11/2022 17:30;9;CHA;01:29:20;00:45:00;0;0;Peukert_sem_equal;2,45;1,969;1,76613;0;1,766732;1,76613;0,045122;4,067091;4,02197;4,068144;;;
28/11/2022 17:45;9;CHA;01:44:20;01:00:00;0;0;Peukert_sem_equal;2,45;0,881;2,108693;0;2,109294;2,108693;0,884371;4,90634;4,02197;4,907393;;;
28/11/2022 17:55;9;CHA;01:54:48;01:10:27;0;0;Peukert_sem_equal;2,45;0,474;2,223384;0;2,223985;2,223384;1,165353;5,187323;4,02197;5,188375;;;
28/11/2022 17:55;9;CHA;01:54:48;01:10:27;0;0;Peukert_sem_equal;2,45;0,474;;;;;;;;;;;
28/11/2022 17:55;10;MSG;01:54:48;01:10:27;0;0;Peukert_sem_equal;Set IRange: 4;;;;;;;;;;;;
28/11/2022 17:55;10;CHA;01:54:48;00:00:00;0;0;Peukert_sem_equal;2,424;0;;;;;;;;;;;
28/11/2022 17:55;10;CHA;01:54:48;00:00:00;0;0;Peukert_sem_equal;2,393;0;2,223422;0;0,000038;2,223422;1,165447;5,187416;4,02197;0,000094;;;
28/11/2022 18:07;10;CHA;02:07:09;00:12:20;0;0;Peukert_sem_equal;2,832;0,95;2,418843;0;0,19546;2,418843;1,711032;5,733001;4,02197;0,545679;;;
28/11/2022 18:07;10;CHA;02:07:09;00:12:20;0;0;Peukert_sem_equal;2,832;0,95;;;;;;;;;;;
28/11/2022 18:07;11;PAU;02:07:09;00:00:00;0;0;Peukert_sem_equal;2,832;0;;;;;;;;;;;
28/11/2022 18:07;11;PAU;02:07:09;00:00:00;0;0;Peukert_sem_equal;2,832;0;2,418924;0;0,000081;2,418924;1,711261;5,733231;4,02197;0,000229;;;
28/11/2022 19:07;11;PAU;03:07:09;01:00:00;0;0;Peukert_sem_equal;2,169;0;2,418924;0;0,000081;2,418924;1,711261;5,733231;4,02197;0,000229;;;
28/11/2022 19:07;11;PAU;03:07:09;01:00:00;0;0;Peukert_sem_equal;2,169;0;2,418924;0;0,000081;2,418924;1,711261;5,733231;4,02197;0,000229;;;
28/11/2022 19:07;11;PAU;03:07:09;01:00:00;0;0;Peukert_sem_equal;2,169;0;;;;;;;;;;;
28/11/2022 19:07;13;MSG;03:07:09;01:00:00;0;0;Peukert_sem_equal;Set IRange: 2;;;;;;;;;;;;
28/11/2022 19:07;13;DCH;03:07:09;00:00:00;0;0;Peukert_sem_equal;2,137;0;;;;;;;;;;;
28/11/2022 19:07;13;DCH;03:07:09;00:00:00;0;0;Peukert_sem_equal;2,128;-1,248;0;0;0,000081;0;1,711261;5,733231;4,02197;0,000229;;;
28/11/2022 19:09;13;DCH;03:09:09;00:02:00;0;0;Peukert_sem_equal;1,973;-4,75;0;0,157873;0,157954;-0,157873;1,399413;5,733231;4,333818;0,312078;;;
28/11/2022 19:11;13;DCH;03:11:09;00:04:00;0;0;Peukert_sem_equal;1,966;-4,75;0;0,316279;0,31636;-0,316279;1,087333;5,733231;4,645898;0,624157;;;
28/11/2022 19:13;13;DCH;03:13:09;00:05:59;0;0;Peukert_sem_equal;1,958;-4,75;0;0,474454;0,474535;-0,474454;0,776925;5,733231;4,956306;0,934566;;;
28/11/2022 19:15;13;DCH;03:15:09;00:08:00;0;0;Peukert_sem_equal;1,949;-4,75;0;0,63284;0,632921;-0,63284;0,467458;5,733231;5,265773;1,244033;;;
28/11/2022 19:17;13;DCH;03:17:09;00:10:00;0;0;Peukert_sem_equal;1,94;-4,75;0;0,791276;0,791357;-0,791276;0,159337;5,733231;5,573894;1,552154;;;
28/11/2022 19:19;13;DCH;03:19:09;00:12:00;0;0;Peukert_sem_equal;1,931;-4,75;0;0,949576;0,949657;-0,949576;-0,147063;5,733231;5,880294;1,858554;;;
28/11/2022 19:21;13;DCH;03:21:09;00:14:00;0;0;Peukert_sem_equal;1,922;-4,75;0;1,108077;1,108158;-1,108077;-0,452375;5,733231;6,185605;2,163865;;;
28/11/2022 19:23;13;DCH;03:23:09;00:16:00;0;0;Peukert_sem_equal;1,912;-4,75;0;1,266273;1,266354;-1,266273;-0,755626;5,733231;6,488857;2,467117;;;
28/11/2022 19:25;13;DCH;03:25:09;00:18:00;0;0;Peukert_sem_equal;1,903;-4,75;0;1,424753;1,424834;-1,424753;-1,057951;5,733231;6,791181;2,769441;;;
28/11/2022 19:27;13;DCH;03:27:09;00:20:00;0;0;Peukert_sem_equal;1,894;-4,75;0;1,58307;1,583151;-1,58307;-1,358492;5,733231;7,091723;3,069983;;;
28/11/2022 19:29;13;DCH;03:29:09;00:22:00;0;0;Peukert_sem_equal;1,885;-4,75;0;1,741423;1,741504;-1,741423;-1,657674;5,733231;7,390904;3,369164;;;
28/11/2022 19:31;13;DCH;03:31:09;00:24:00;0;0;Peukert_sem_equal;1,875;-4,75;0;1,899499;1,89958;-1,899499;-1,95486;5,733231;7,688091;3,66635;;;
28/11/2022 19:33;13;DCH;03:33:09;00:26:00;0;0;Peukert_sem_equal;1,866;-4,75;0;2,057831;2,057912;-2,057831;-2,251003;5,733231;7,984233;3,962493;;;
28/11/2022 19:35;13;DCH;03:35:09;00:27:59;0;0;Peukert_sem_equal;1,855;-4,75;0;2,216239;2,21632;-2,216239;-2,545738;5,733231;8,278969;4,257229;;;
28/11/2022 19:37;13;DCH;03:37:09;00:30:00;0;0;Peukert_sem_equal;1,844;-4,75;0;2,374507;2,374588;-2,374507;-2,838494;5,733231;8,571724;4,549984;;;
28/11/2022 19:39;13;DCH;03:39:09;00:32:00;0;0;Peukert_sem_equal;1,833;-4,75;0;2,532981;2,533062;-2,532981;-3,129899;5,733231;8,86313;4,84139;;;
28/11/2022 19:41;13;DCH;03:41:09;00:34:00;0;0;Peukert_sem_equal;1,819;-4,75;0;2,691442;2,691523;-2,691442;-3,419234;5,733231;9,152465;5,130725;;;
28/11/2022 19:43;13;DCH;03:43:09;00:36:00;0;0;Peukert_sem_equal;1,805;-4,75;0;2,849728;2,849809;-2,849728;-3,705874;5,733231;9,439104;5,417364;;;
28/11/2022 19:45;13;DCH;03:45:09;00:38:00;0;0;Peukert_sem_equal;1,785;-4,75;0;3,007879;3,00796;-3,007879;-3,989771;5,733231;9,723002;5,701262;;;
28/11/2022 19:47;13;DCH;03:47:09;00:40:00;0;0;Peukert_sem_equal;1,758;-4,75;0;3,166206;3,166287;-3,166206;-4,270362;5,733231;10,003592;5,981852;;;
28/11/2022 19:48;13;DCH;03:47:42;00:40:32;0;0;Peukert_sem_equal;1,75;-4,75;0;3,209858;3,209939;-3,209858;-4,34693;5,733231;10,080161;6,058421;;;
28/11/2022 19:48;13;DCH;03:47:42;00:40:32;0;0;Peukert_sem_equal;1,75;-4,75;;;;;;;;;;;
28/11/2022 19:48;14;PAU;03:47:42;00:00:00;0;0;Peukert_sem_equal;1,75;0;;;;;;;;;;;
28/11/2022 19:48;14;PAU;03:47:42;00:00:00;0;0;Peukert_sem_equal;1,75;0;0;3,209858;0;-3,209858;-4,34693;5,733231;10,080161;0;;;
28/11/2022 19:48;14;PAU;03:47:42;00:00:00;0;0;Peukert_sem_equal;1,884;0;0;3,209858;0;-3,209858;-4,34693;5,733231;10,080161;0;;;
28/11/2022 19:48;14;PAU;03:47:42;00:00:00;0;0;Peukert_sem_equal;1,884;0;;;;;;;;;;;
28/11/2022 19:48;16;PAU;03:47:42;00:00:00;0;0;Peukert_sem_equal;1,901;0;;;;;;;;;;;
28/11/2022 19:48;16;PAU;03:47:42;00:00:00;0;0;Peukert_sem_equal;1,904;0;0;0;0;0;-4,34693;5,733231;10,080161;0;;;
28/11/2022 20:18;16;PAU;04:17:42;00:30:00;0;0;Peukert_sem_equal;2,032;0;0;0;0;0;-4,34693;5,733231;10,080161;0;;;
28/11/2022 20:18;16;PAU;04:17:42;00:30:00;0;0;Peukert_sem_equal;2,032;0;;;;;;;;;;;
28/11/2022 20:18;17;MSG;04:17:42;00:30:00;0;0;Peukert_sem_equal;Set IRange: 3;;;;;;;;;;;;
28/11/2022 20:18;17;CHA;04:17:42;00:00:00;0;0;Peukert_sem_equal;2,09;0;;;;;;;;;;;
28/11/2022 20:18;17;CHA;04:17:42;00:00:00;0;0;Peukert_sem_equal;2,092;2,374;0;0;0;0;-4,34693;5,733231;10,080161;0;;;
28/11/2022 20:33;17;CHA;04:32:42;00:15:00;0;0;Peukert_sem_equal;2,222;2,375;0,593823;0;0,593823;0,593823;-3,040211;7,03995;10,080161;1,306719;;;
28/11/2022 20:48;17;CHA;04:47:42;00:30:00;0;0;Peukert_sem_equal;2,267;2,375;1,187545;0;1,187545;1,187545;-1,708669;8,371491;10,080161;2,638261;;;
28/11/2022 21:03;17;CHA;05:02:42;00:45:00;0;0;Peukert_sem_equal;2,344;2,375;1,781286;0;1,781286;1,781286;-0,341957;9,738203;10,080161;4,004973;;;
28/11/2022 21:18;17;CHA;05:17:42;01:00:00;0;0;Peukert_sem_equal;2,45;2,079;2,363929;0;2,363929;2,363929;1,05884;11,139001;10,080161;5,40577;;;
28/11/2022 21:33;17;CHA;05:32:42;01:15:00;0;0;Peukert_sem_equal;2,45;1,259;2,774626;0;2,774626;2,774626;2,065013;12,145174;10,080161;6,411943;;;
28/11/2022 21:48;17;CHA;05:47:42;01:30:00;0;0;Peukert_sem_equal;2,45;0,694;3,012852;0;3,012852;3,012852;2,648646;12,728807;10,080161;6,995576;;;
28/11/2022 21:58;17;CHA;05:57:19;01:39:36;0;0;Peukert_sem_equal;2,45;0,474;3,105388;0;3,105388;3,105388;2,87535;12,95551;10,080161;7,22228;;;
28/11/2022 21:58;17;CHA;05:57:19;01:39:36;0;0;Peukert_sem_equal;2,45;0,474;;;;;;;;;;;
28/11/2022 21:58;18;MSG;05:57:19;01:39:36;0;0;Peukert_sem_equal;Set IRange: 4;;;;;;;;;;;;
28/11/2022 21:58;18;CHA;05:57:19;00:00:00;0;0;Peukert_sem_equal;2,433;0;;;;;;;;;;;
28/11/2022 21:58;18;CHA;05:57:19;00:00:00;0;0;Peukert_sem_equal;2,399;0;3,105425;0;0,000038;3,105425;2,875442;12,955603;10,080161;0,000092;;;
28/11/2022 22:13;18;CHA;06:12:19;00:15:00;0;0;Peukert_sem_equal;2,807;0,95;3,342824;0;0,237437;3,342824;3,532753;13,612913;10,080161;0,657403;;;
28/11/2022 22:24;18;CHA;06:24:12;00:26:52;0;0;Peukert_sem_equal;2,844;0,95;3,530898;0;0,425511;3,530898;4,064469;14,14463;10,080161;1,18912;;;
28/11/2022 22:24;18;CHA;06:24:12;00:26:52;0;0;Peukert_sem_equal;2,844;0,95;;;;;;;;;;;
28/11/2022 22:24;19;PAU;06:24:12;00:00:00;0;0;Peukert_sem_equal;2,844;0;;;;;;;;;;;
28/11/2022 22:24;19;PAU;06:24:12;00:00:00;0;0;Peukert_sem_equal;2,844;0;3,530969;0;0,000071;3,530969;4,064671;14,144832;10,080161;0,000202;;;
28/11/2022 23:24;19;PAU;07:24:12;01:00:00;0;0;Peukert_sem_equal;2,19;0;3,530969;0;0,000071;3,530969;4,064671;14,144832;10,080161;0,000202;;;
28/11/2022 23:24;19;PAU;07:24:12;01:00:00;0;0;Peukert_sem_equal;2,19;0;3,530969;0;0,000071;3,530969;4,064671;14,144832;10,080161;0,000202;;;
28/11/2022 23:24;19;PAU;07:24:12;01:00:00;0;0;Peukert_sem_equal;2,19;0;;;;;;;;;;;
28/11/2022 23:24;21;DCH;07:24:12;00:00:00;0;0;Peukert_sem_equal;2,164;0;;;;;;;;;;;
28/11/2022 23:24;21;DCH;07:24:12;00:00:00;0;0;Peukert_sem_equal;2,155;-0,948;0;0;0,000071;0;4,064671;14,144832;10,080161;0,000202;;;
28/11/2022 23:26;21;DCH;07:26:12;00:02:00;0;0;Peukert_sem_equal;2,079;-0,95;0;0,031668;0,031739;-0,031668;3,998322;14,144832;10,14651;0,066551;;;
28/11/2022 23:28;21;DCH;07:28:12;00:04:00;0;0;Peukert_sem_equal;2,074;-0,95;0;0,063312;0,063383;-0,063312;3,932631;14,144832;10,212201;0,132242;;;
28/11/2022 23:30;21;DCH;07:30:12;00:06:00;0;0;Peukert_sem_equal;2,071;-0,95;0;0,095019;0,09509;-0,095019;3,866917;14,144832;10,277915;0,197956;;;
28/11/2022 23:32;21;DCH;07:32:12;00:08:00;0;0;Peukert_sem_equal;2,068;-0,95;0;0,126666;0,126737;-0,126666;3,801411;14,144832;10,34342;0,263462;;;
28/11/2022 23:34;21;DCH;07:34:12;00:10:00;0;0;Peukert_sem_equal;2,066;-0,95;0;0,158344;0,158415;-0,158344;3,73593;14,144832;10,408902;0,328943;;;
28/11/2022 23:36;21;DCH;07:36:12;00:12:00;0;0;Peukert_sem_equal;2,063;-0,95;0;0,189993;0,190064;-0,189993;3,670588;14,144832;10,474244;0,394285;;;
28/11/2022 23:38;21;DCH;07:38:12;00:14:00;0;0;Peukert_sem_equal;2,061;-0,95;0;0,221632;0,221703;-0,221632;3,605343;14,144832;10,539489;0,45953;;;
28/11/2022 23:40;21;DCH;07:40:12;00:16:00;0;0;Peukert_sem_equal;2,059;-0,95;0;0,253318;0,253389;-0,253318;3,540074;14,144832;10,604758;0,524799;;;
28/11/2022 23:42;21;DCH;07:42:12;00:17:59;0;0;Peukert_sem_equal;2,057;-0,95;0;0,284962;0,285033;-0,284962;3,474956;14,144832;10,669876;0,589917;;;
28/11/2022 23:44;21;DCH;07:44:12;00:20:00;0;0;Peukert_sem_equal;2,055;-0,95;0;0,316655;0,316726;-0,316655;3,409803;14,144832;10,735029;0,65507;;;
28/11/2022 23:46;21;DCH;07:46:12;00:22:00;0;0;Peukert_sem_equal;2,053;-0,95;0;0,348333;0,348404;-0,348333;3,344741;14,144832;10,800091;0,720132;;;
28/11/2022 23:48;21;DCH;07:48:12;00:23:59;0;0;Peukert_sem_equal;2,051;-0,95;0;0,380002;0,380073;-0,380002;3,279756;14,144832;10,865076;0,785117;;;
28/11/2022 23:50;21;DCH;07:50:12;00:26:00;0;0;Peukert_sem_equal;2,049;-0,95;0;0,41164;0,411711;-0,41164;3,214889;14,144832;10,929943;0,849984;;;
28/11/2022 23:52;21;DCH;07:52:12;00:28:00;0;0;Peukert_sem_equal;2,048;-0,95;0;0,443345;0,443416;-0,443345;3,149939;14,144832;10,994892;0,914934;;;
28/11/2022 23:54;21;DCH;07:54:12;00:30:00;0;0;Peukert_sem_equal;2,046;-0,95;0;0,474959;0,47503;-0,474959;3,085227;14,144832;11,059604;0,979646;;;
28/11/2022 23:56;21;DCH;07:56:12;00:32:00;0;0;Peukert_sem_equal;2,045;-0,95;0;0,506657;0,506728;-0,506657;3,020393;14,144832;11,124439;1,04448;;;
28/11/2022 23:58;21;DCH;07:58:12;00:34:00;0;0;Peukert_sem_equal;2,043;-0,95;0;0,538354;0,538425;-0,538354;2,955608;14,144832;11,189224;1,109265;;;
29/11/2022 00:00;21;DCH;08:00:12;00:36:00;0;0;Peukert_sem_equal;2,042;-0,95;0;0,570006;0,570077;-0,570006;2,890959;14,144832;11,253873;1,173914;;;
29/11/2022 00:02;21;DCH;08:02:12;00:38:00;0;0;Peukert_sem_equal;2,04;-0,95;0;0,601684;0,601755;-0,601684;2,826302;14,144832;11,318529;1,238571;;;
29/11/2022 00:04;21;DCH;08:04:12;00:40:00;0;0;Peukert_sem_equal;2,039;-0,95;0;0,633342;0,633413;-0,633342;2,761727;14,144832;11,383104;1,303146;;;
29/11/2022 00:06;21;DCH;08:06:12;00:42:00;0;0;Peukert_sem_equal;2,038;-0,95;0;0,66496;0,665031;-0,66496;2,697275;14,144832;11,447556;1,367598;;;
29/11/2022 00:08;21;DCH;08:08:12;00:44:00;0;0;Peukert_sem_equal;2,037;-0,95;0;0,696652;0,696723;-0,696652;2,632712;14,144832;11,51212;1,432161;;;
29/11/2022 00:10;21;DCH;08:10:12;00:46:00;0;0;Peukert_sem_equal;2,035;-0,95;0;0,728287;0,728358;-0,728287;2,568303;14,144832;11,576529;1,49657;;;
29/11/2022 00:12;21;DCH;08:12:12;00:48:00;0;0;Peukert_sem_equal;2,034;-0,95;0;0,760001;0,760072;-0,760001;2,50377;14,144832;11,641062;1,561103;;;
29/11/2022 00:14;21;DCH;08:14:12;00:50:00;0;0;Peukert_sem_equal;2,033;-0,95;0;0,791667;0,791738;-0,791667;2,439372;14,144832;11,70546;1,625501;;;
29/11/2022 00:16;21;DCH;08:16:12;00:52:00;0;0;Peukert_sem_equal;2,032;-0,95;0;0,823319;0,82339;-0,823319;2,375036;14,144832;11,769796;1,689837;;;
29/11/2022 00:18;21;DCH;08:18:12;00:54:00;0;0;Peukert_sem_equal;2,031;-0,95;0;0,854997;0,855068;-0,854997;2,310682;14,144832;11,83415;1,754191;;;
29/11/2022 00:20;21;DCH;08:20:12;00:56:00;0;0;Peukert_sem_equal;2,03;-0,95;0;0,886681;0,886752;-0,886681;2,24635;14,144832;11,898482;1,818523;;;
29/11/2022 00:22;21;DCH;08:22:12;00:58:00;0;0;Peukert_sem_equal;2,029;-0,95;0;0,918293;0,918364;-0,918293;2,182199;14,144832;11,962633;1,882674;;;
29/11/2022 00:24;21;DCH;08:24:12;01:00:00;0;0;Peukert_sem_equal;2,028;-0,95;0;0,950005;0,950076;-0,950005;2,117879;14,144832;12,026953;1,946994;;;
29/11/2022 00:26;21;DCH;08:26:12;01:02:00;0;0;Peukert_sem_equal;2,027;-0,95;0;0,981606;0,981677;-0,981606;2,053816;14,144832;12,091015;2,011057;;;
29/11/2022 00:28;21;DCH;08:28:12;01:04:00;0;0;Peukert_sem_equal;2,026;-0,95;0;1,013313;1,013384;-1,013313;1,989571;14,144832;12,15526;2,075302;;;
29/11/2022 00:30;21;DCH;08:30:12;01:06:00;0;0;Peukert_sem_equal;2,025;-0,95;0;1,045006;1,045077;-1,045006;1,925386;14,144832;12,219446;2,139487;;;
29/11/2022 00:32;21;DCH;08:32:12;01:08:00;0;0;Peukert_sem_equal;2,024;-0,95;0;1,076657;1,076728;-1,076657;1,86132;14,144832;12,283512;2,203553;;;
29/11/2022 00:34;21;DCH;08:34:12;01:09:59;0;0;Peukert_sem_equal;2,023;-0,95;0;1,108308;1,108379;-1,108308;1,797286;14,144832;12,347545;2,267587;;;
29/11/2022 00:36;21;DCH;08:36:12;01:12:00;0;0;Peukert_sem_equal;2,022;-0,95;0;1,139999;1,14007;-1,139999;1,733203;14,144832;12,411629;2,33167;;;
29/11/2022 00:38;21;DCH;08:38:12;01:14:00;0;0;Peukert_sem_equal;2,021;-0,95;0;1,171639;1,17171;-1,171639;1,669253;14,144832;12,475578;2,39562;;;
29/11/2022 00:40;21;DCH;08:40:12;01:16:00;0;0;Peukert_sem_equal;2,02;-0,95;0;1,203317;1,203388;-1,203317;1,605259;14,144832;12,539573;2,459614;;;
29/11/2022 00:42;21;DCH;08:42:12;01:18:00;0;0;Peukert_sem_equal;2,019;-0,95;0;1,234995;1,235066;-1,234995;1,541285;14,144832;12,603547;2,523588;;;
29/11/2022 00:44;21;DCH;08:44:12;01:20:00;0;0;Peukert_sem_equal;2,018;-0,95;0;1,266667;1,266738;-1,266667;1,477353;14,144832;12,667478;2,58752;;;
29/11/2022 00:46;21;DCH;08:46:12;01:22:00;0;0;Peukert_sem_equal;2,017;-0,95;0;1,298327;1,298398;-1,298327;1,413475;14,144832;12,731357;2,651398;;;
29/11/2022 00:48;21;DCH;08:48:12;01:24:00;0;0;Peukert_sem_equal;2,016;-0,95;0;1,329978;1,330049;-1,329978;1,349647;14,144832;12,795185;2,715226;;;
29/11/2022 00:50;21;DCH;08:50:12;01:26:00;0;0;Peukert_sem_equal;2,015;-0,95;0;1,361642;1,361713;-1,361642;1,285825;14,144832;12,859007;2,779048;;;
29/11/2022 00:52;21;DCH;08:52:12;01:28:00;0;0;Peukert_sem_equal;2,014;-0,95;0;1,393326;1,393397;-1,393326;1,221994;14,144832;12,922838;2,842879;;;
29/11/2022 00:54;21;DCH;08:54:12;01:30:00;0;0;Peukert_sem_equal;2,013;-0,95;0;1,424948;1,425019;-1,424948;1,15832;14,144832;12,986512;2,906553;;;
29/11/2022 00:56;21;DCH;08:56:12;01:32:00;0;0;Peukert_sem_equal;2,012;-0,95;0;1,456609;1,45668;-1,456609;1,0946;14,144832;13,050232;2,970273;;;
29/11/2022 00:58;21;DCH;08:58:12;01:34:00;0;0;Peukert_sem_equal;2,011;-0,95;0;1,488311;1,488382;-1,488311;1,030829;14,144832;13,114003;3,034044;;;
29/11/2022 01:00;21;DCH;09:00:12;01:36:00;0;0;Peukert_sem_equal;2,01;-0,95;0;1,519969;1,52004;-1,519969;0,967179;14,144832;13,177652;3,097694;;;
29/11/2022 01:02;21;DCH;09:02:12;01:38:00;0;0;Peukert_sem_equal;2,009;-0,95;0;1,551623;1,551694;-1,551623;0,903568;14,144832;13,241264;3,161305;;;
29/11/2022 01:04;21;DCH;09:04:12;01:40:00;0;0;Peukert_sem_equal;2,008;-0,95;0;1,583273;1,583344;-1,583273;0,84;14,144832;13,304832;3,224873;;;
29/11/2022 01:06;21;DCH;09:06:12;01:42:00;0;0;Peukert_sem_equal;2,007;-0,95;0;1,614968;1,615039;-1,614968;0,776371;14,144832;13,36846;3,288502;;;
29/11/2022 01:08;21;DCH;09:08:12;01:44:00;0;0;Peukert_sem_equal;2,006;-0,95;0;1,646584;1,646655;-1,646584;0,712933;14,144832;13,431899;3,35194;;;
29/11/2022 01:10;21;DCH;09:10:12;01:45:59;0;0;Peukert_sem_equal;2,005;-0,95;0;1,678251;1,678322;-1,678251;0,649427;14,144832;13,495405;3,415446;;;
29/11/2022 01:12;21;DCH;09:12:12;01:48:00;0;0;Peukert_sem_equal;2,004;-0,95;0;1,709938;1,710009;-1,709938;0,585913;14,144832;13,558919;3,47896;;;
29/11/2022 01:14;21;DCH;09:14:12;01:50:00;0;0;Peukert_sem_equal;2,003;-0,95;0;1,741593;1,741664;-1,741593;0,522496;14,144832;13,622336;3,542377;;;
29/11/2022 01:16;21;DCH;09:16:12;01:52:00;0;0;Peukert_sem_equal;2,002;-0,95;0;1,773314;1,773385;-1,773314;0,458979;14,144832;13,685853;3,605894;;;
29/11/2022 01:18;21;DCH;09:18:12;01:54:00;0;0;Peukert_sem_equal;2,001;-0,95;0;1,804921;1,804992;-1,804921;0,395725;14,144832;13,749107;3,669148;;;
29/11/2022 01:20;21;DCH;09:20:12;01:56:00;0;0;Peukert_sem_equal;2;-0,95;0;1,836627;1,836698;-1,836627;0,332305;14,144832;13,812527;3,732568;;;
29/11/2022 01:22;21;DCH;09:22:12;01:57:59;0;0;Peukert_sem_equal;1,999;-0,95;0;1,868247;1,868318;-1,868247;0,269092;14,144832;13,87574;3,795781;;;
29/11/2022 01:24;21;DCH;09:24:12;02:00:00;0;0;Peukert_sem_equal;1,998;-0,95;0;1,899952;1,900023;-1,899952;0,205741;14,144832;13,939091;3,859132;;;
29/11/2022 01:26;21;DCH;09:26:12;02:02:00;0;0;Peukert_sem_equal;1,997;-0,95;0;1,931589;1,93166;-1,931589;0,142561;14,144832;14,002271;3,922312;;;
29/11/2022 01:28;21;DCH;09:28:12;02:04:00;0;0;Peukert_sem_equal;1,995;-0,95;0;1,963249;1,96332;-1,963249;0,079369;14,144832;14,065463;3,985504;;;
29/11/2022 01:30;21;DCH;09:30:12;02:06:00;0;0;Peukert_sem_equal;1,994;-0,95;0;1,99495;1,995021;-1,99495;0,016131;14,144832;14,128701;4,048742;;;
29/11/2022 01:32;21;DCH;09:32:12;02:08:00;0;0;Peukert_sem_equal;1,993;-0,95;0;2,026611;2,026682;-2,026611;-0,046993;14,144832;14,191825;4,111866;;;
29/11/2022 01:34;21;DCH;09:34:12;02:10:00;0;0;Peukert_sem_equal;1,992;-0,95;0;2,058241;2,058312;-2,058241;-0,110021;14,144832;14,254853;4,174894;;;
29/11/2022 01:36;21;DCH;09:36:12;02:12:00;0;0;Peukert_sem_equal;1,991;-0,95;0;2,089965;2,090036;-2,089965;-0,173197;14,144832;14,318029;4,23807;;;
29/11/2022 01:38;21;DCH;09:38:12;02:14:00;0;0;Peukert_sem_equal;1,99;-0,95;0;2,121622;2,121693;-2,121622;-0,236207;14,144832;14,381039;4,30108;;;
29/11/2022 01:40;21;DCH;09:40:12;02:16:00;0;0;Peukert_sem_equal;1,989;-0,95;0;2,153292;2,153363;-2,153292;-0,299205;14,144832;14,444037;4,364078;;;
29/11/2022 01:42;21;DCH;09:42:12;02:17:59;0;0;Peukert_sem_equal;1,987;-0,95;0;2,184925;2,184996;-2,184925;-0,362092;14,144832;14,506924;4,426965;;;
29/11/2022 01:44;21;DCH;09:44:12;02:20:00;0;0;Peukert_sem_equal;1,986;-0,95;0;2,216621;2,216692;-2,216621;-0,425068;14,144832;14,569899;4,489941;;;
29/11/2022 01:46;21;DCH;09:46:12;02:22:00;0;0;Peukert_sem_equal;1,985;-0,95;0;2,248297;2,248368;-2,248297;-0,487967;14,144832;14,632798;4,55284;;;
29/11/2022 01:48;21;DCH;09:48:12;02:24:00;0;0;Peukert_sem_equal;1,984;-0,95;0;2,279949;2,28002;-2,279949;-0,550779;14,144832;14,695611;4,615652;;;
29/11/2022 01:50;21;DCH;09:50:12;02:26:00;0;0;Peukert_sem_equal;1,983;-0,95;0;2,311624;2,311695;-2,311624;-0,613597;14,144832;14,758429;4,67847;;;
29/11/2022 01:52;21;DCH;09:52:12;02:28:00;0;0;Peukert_sem_equal;1,981;-0,95;0;2,343236;2,343307;-2,343236;-0,676251;14,144832;14,821083;4,741124;;;
29/11/2022 01:54;21;DCH;09:54:12;02:30:00;0;0;Peukert_sem_equal;1,98;-0,95;0;2,37491;2,374981;-2,37491;-0,738987;14,144832;14,883819;4,80386;;;
29/11/2022 01:56;21;DCH;09:56:12;02:31:59;0;0;Peukert_sem_equal;1,979;-0,95;0;2,406593;2,406664;-2,406593;-0,801701;14,144832;14,946532;4,866574;;;
29/11/2022 01:58;21;DCH;09:58:12;02:34:00;0;0;Peukert_sem_equal;1,977;-0,95;0;2,438228;2,438299;-2,438228;-0,864277;14,144832;15,009109;4,92915;;;
29/11/2022 02:00;21;DCH;10:00:12;02:36:00;0;0;Peukert_sem_equal;1,976;-0,95;0;2,469906;2,469977;-2,469906;-0,926898;14,144832;15,07173;4,991771;;;
29/11/2022 02:02;21;DCH;10:02:12;02:38:00;0;0;Peukert_sem_equal;1,975;-0,95;0;2,501559;2,50163;-2,501559;-0,989426;14,144832;15,134258;5,054299;;;
29/11/2022 02:04;21;DCH;10:04:12;02:40:00;0;0;Peukert_sem_equal;1,973;-0,95;0;2,533263;2,533334;-2,533263;-1,052013;14,144832;15,196845;5,116887;;;
29/11/2022 02:06;21;DCH;10:06:12;02:42:00;0;0;Peukert_sem_equal;1,972;-0,95;0;2,564941;2,565012;-2,564941;-1,114506;14,144832;15,259337;5,179379;;;
29/11/2022 02:08;21;DCH;10:08:12;02:44:00;0;0;Peukert_sem_equal;1,971;-0,95;0;2,596617;2,596688;-2,596617;-1,176951;14,144832;15,321782;5,241824;;;
29/11/2022 02:10;21;DCH;10:10:12;02:46:00;0;0;Peukert_sem_equal;1,969;-0,95;0;2,628286;2,628357;-2,628286;-1,239338;14,144832;15,38417;5,304211;;;
29/11/2022 02:12;21;DCH;10:12:12;02:48:00;0;0;Peukert_sem_equal;1,968;-0,95;0;2,659889;2,65996;-2,659889;-1,301552;14,144832;15,446383;5,366425;;;
29/11/2022 02:14;21;DCH;10:14:12;02:49:59;0;0;Peukert_sem_equal;1,966;-0,95;0;2,691542;2,691613;-2,691542;-1,363818;14,144832;15,50865;5,428691;;;
29/11/2022 02:16;21;DCH;10:16:12;02:52:00;0;0;Peukert_sem_equal;1,965;-0,95;0;2,723236;2,723307;-2,723236;-1,426122;14,144832;15,570954;5,490995;;;
29/11/2022 02:18;21;DCH;10:18:12;02:54:00;0;0;Peukert_sem_equal;1,964;-0,95;0;2,7549;2,754971;-2,7549;-1,48832;14,144832;15,633152;5,553193;;;
29/11/2022 02:20;21;DCH;10:20:12;02:56:00;0;0;Peukert_sem_equal;1,962;-0,95;0;2,786553;2,786624;-2,786553;-1,550452;14,144832;15,695284;5,615325;;;
29/11/2022 02:22;21;DCH;10:22:12;02:58:00;0;0;Peukert_sem_equal;1,961;-0,95;0;2,818261;2,818332;-2,818261;-1,612641;14,144832;15,757473;5,677514;;;
29/11/2022 02:24;21;DCH;10:24:12;03:00:00;0;0;Peukert_sem_equal;1,959;-0,95;0;2,849945;2,850016;-2,849945;-1,674737;14,144832;15,819568;5,73961;;;
29/11/2022 02:26;21;DCH;10:26:12;03:02:00;0;0;Peukert_sem_equal;1,957;-0,95;0;2,881571;2,881642;-2,881571;-1,736666;14,144832;15,881498;5,801539;;;
29/11/2022 02:28;21;DCH;10:28:12;03:04:00;0;0;Peukert_sem_equal;1,956;-0,95;0;2,913225;2,913296;-2,913225;-1,798603;14,144832;15,943435;5,863476;;;
29/11/2022 02:30;21;DCH;10:30:12;03:06:00;0;0;Peukert_sem_equal;1,954;-0,95;0;2,944881;2,944952;-2,944881;-1,86049;14,144832;16,005322;5,925363;;;
29/11/2022 02:32;21;DCH;10:32:12;03:08:00;0;0;Peukert_sem_equal;1,952;-0,95;0;2,976544;2,976615;-2,976544;-1,92234;14,144832;16,067172;5,987213;;;
29/11/2022 02:34;21;DCH;10:34:12;03:10:00;0;0;Peukert_sem_equal;1,951;-0,95;0;3,008246;3,008317;-3,008246;-1,984211;14,144832;16,129043;6,049084;;;
29/11/2022 02:36;21;DCH;10:36:12;03:11:59;0;0;Peukert_sem_equal;1,949;-0,95;0;3,039903;3,039974;-3,039903;-2,045939;14,144832;16,190771;6,110812;;;
29/11/2022 02:38;21;DCH;10:38:12;03:13:59;0;0;Peukert_sem_equal;1,947;-0,95;0;3,07157;3,071641;-3,07157;-2,107631;14,144832;16,252463;6,172504;;;
29/11/2022 02:40;21;DCH;10:40:12;03:15:59;0;0;Peukert_sem_equal;1,945;-0,95;0;3,103205;3,103276;-3,103205;-2,169204;14,144832;16,314036;6,234077;;;
29/11/2022 02:42;21;DCH;10:42:12;03:17:59;0;0;Peukert_sem_equal;1,944;-0,95;0;3,134898;3,134969;-3,134898;-2,230829;14,144832;16,375661;6,295702;;;
29/11/2022 02:44;21;DCH;10:44:12;03:20:00;0;0;Peukert_sem_equal;1,942;-0,95;0;3,166588;3,166659;-3,166588;-2,29239;14,144832;16,437221;6,357263;;;
29/11/2022 02:46;21;DCH;10:46:12;03:21:59;0;0;Peukert_sem_equal;1,94;-0,95;0;3,198183;3,198254;-3,198183;-2,353703;14,144832;16,498535;6,418576;;;
29/11/2022 02:48;21;DCH;10:48:12;03:24:00;0;0;Peukert_sem_equal;1,938;-0,95;0;3,229908;3,229979;-3,229908;-2,415208;14,144832;16,560039;6,480081;;;
29/11/2022 02:50;21;DCH;10:50:12;03:26:00;0;0;Peukert_sem_equal;1,936;-0,95;0;3,261578;3,261649;-3,261578;-2,476539;14,144832;16,62137;6,541412;;;
29/11/2022 02:52;21;DCH;10:52:12;03:27:59;0;0;Peukert_sem_equal;1,933;-0,95;0;3,293172;3,293243;-3,293172;-2,537658;14,144832;16,68249;6,602531;;;
29/11/2022 02:54;21;DCH;10:54:12;03:30:00;0;0;Peukert_sem_equal;1,931;-0,95;0;3,324917;3,324988;-3,324917;-2,599001;14,144832;16,743833;6,663874;;;
29/11/2022 02:56;21;DCH;10:56:12;03:32:00;0;0;Peukert_sem_equal;1,929;-0,95;0;3,356532;3,356603;-3,356532;-2,660026;14,144832;16,804858;6,724899;;;
29/11/2022 02:58;21;DCH;10:58:12;03:34:00;0;0;Peukert_sem_equal;1,927;-0,95;0;3,38824;3,388311;-3,38824;-2,721158;14,144832;16,86599;6,786031;;;
29/11/2022 03:00;21;DCH;11:00:12;03:36:00;0;0;Peukert_sem_equal;1,925;-0,95;0;3,419856;3,419927;-3,419856;-2,782041;14,144832;16,926873;6,846914;;;
29/11/2022 03:02;21;DCH;11:02:12;03:38:00;0;0;Peukert_sem_equal;1,922;-0,95;0;3,451542;3,451613;-3,451542;-2,842984;14,144832;16,987816;6,907857;;;
29/11/2022 03:04;21;DCH;11:04:12;03:40:00;0;0;Peukert_sem_equal;1,92;-0,95;0;3,483203;3,483274;-3,483203;-2,903803;14,144832;17,048635;6,968676;;;
29/11/2022 03:06;21;DCH;11:06:12;03:42:00;0;0;Peukert_sem_equal;1,917;-0,95;0;3,51485;3,514921;-3,51485;-2,96452;14,144832;17,109352;7,029393;;;
29/11/2022 03:08;21;DCH;11:08:12;03:44:00;0;0;Peukert_sem_equal;1,915;-0,95;0;3,54659;3,546661;-3,54659;-3,025333;14,144832;17,170165;7,090206;;;
29/11/2022 03:10;21;DCH;11:10:12;03:46:00;0;0;Peukert_sem_equal;1,912;-0,95;0;3,578194;3,578265;-3,578194;-3,085806;14,144832;17,230637;7,150679;;;
29/11/2022 03:12;21;DCH;11:12:12;03:48:00;0;0;Peukert_sem_equal;1,91;-0,95;0;3,609879;3,60995;-3,609879;-3,146351;14,144832;17,291183;7,211224;;;
29/11/2022 03:14;21;DCH;11:14:12;03:50:00;0;0;Peukert_sem_equal;1,907;-0,95;0;3,641515;3,641586;-3,641515;-3,206718;14,144832;17,35155;7,271591;;;
29/11/2022 03:16;21;DCH;11:16:12;03:52:00;0;0;Peukert_sem_equal;1,904;-0,95;0;3,673191;3,673262;-3,673191;-3,26707;14,144832;17,411902;7,331943;;;
29/11/2022 03:18;21;DCH;11:18:12;03:54:00;0;0;Peukert_sem_equal;1,901;-0,95;0;3,704859;3,70493;-3,704859;-3,327311;14,144832;17,472143;7,392184;;;
29/11/2022 03:20;21;DCH;11:20:12;03:56:00;0;0;Peukert_sem_equal;1,898;-0,95;0;3,736551;3,736622;-3,736551;-3,387501;14,144832;17,532333;7,452374;;;
29/11/2022 03:22;21;DCH;11:22:12;03:58:00;0;0;Peukert_sem_equal;1,894;-0,95;0;3,768181;3,768252;-3,768181;-3,447464;14,144832;17,592296;7,512337;;;
29/11/2022 03:24;21;DCH;11:24:12;04:00:00;0;0;Peukert_sem_equal;1,89;-0,95;0;3,799883;3,799954;-3,799883;-3,507453;14,144832;17,652285;7,572326;;;
29/11/2022 03:26;21;DCH;11:26:12;04:02:00;0;0;Peukert_sem_equal;1,887;-0,95;0;3,831525;3,831596;-3,831525;-3,567208;14,144832;17,71204;7,632081;;;
29/11/2022 03:28;21;DCH;11:28:12;04:04:00;0;0;Peukert_sem_equal;1,883;-0,95;0;3,86323;3,863301;-3,86323;-3,626962;14,144832;17,771794;7,691835;;;
29/11/2022 03:30;21;DCH;11:30:12;04:05:59;0;0;Peukert_sem_equal;1,878;-0,95;0;3,894836;3,894907;-3,894836;-3,686398;14,144832;17,83123;7,751271;;;
29/11/2022 03:32;21;DCH;11:32:12;04:07:59;0;0;Peukert_sem_equal;1,874;-0,95;0;3,926507;3,926578;-3,926507;-3,745815;14,144832;17,890647;7,810688;;;
29/11/2022 03:34;21;DCH;11:34:12;04:10:00;0;0;Peukert_sem_equal;1,869;-0,95;0;3,958179;3,95825;-3,958179;-3,805084;14,144832;17,949916;7,869957;;;
29/11/2022 03:36;21;DCH;11:36:12;04:12:00;0;0;Peukert_sem_equal;1,864;-0,95;0;3,989878;3,989949;-3,989878;-3,864241;14,144832;18,009073;7,929114;;;
29/11/2022 03:38;21;DCH;11:38:12;04:14:00;0;0;Peukert_sem_equal;1,858;-0,95;0;4,021552;4,021623;-4,021552;-3,923183;14,144832;18,068015;7,988056;;;
29/11/2022 03:40;21;DCH;11:40:12;04:15:59;0;0;Peukert_sem_equal;1,852;-0,95;0;4,053208;4,053279;-4,053208;-3,981911;14,144832;18,126743;8,046784;;;
29/11/2022 03:42;21;DCH;11:42:12;04:17:59;0;0;Peukert_sem_equal;1,846;-0,95;0;4,084823;4,084894;-4,084823;-4,04037;14,144832;18,185201;8,105243;;;
29/11/2022 03:44;21;DCH;11:44:12;04:20:00;0;0;Peukert_sem_equal;1,839;-0,95;0;4,11651;4,116581;-4,11651;-4,098755;14,144832;18,243587;8,163628;;;
29/11/2022 03:46;21;DCH;11:46:12;04:22:00;0;0;Peukert_sem_equal;1,832;-0,95;0;4,148193;4,148264;-4,148193;-4,156909;14,144832;18,301741;8,221782;;;
29/11/2022 03:48;21;DCH;11:48:12;04:24:00;0;0;Peukert_sem_equal;1,824;-0,95;0;4,179836;4,179907;-4,179836;-4,214748;14,144832;18,35958;8,279621;;;
29/11/2022 03:50;21;DCH;11:50:12;04:25:59;0;0;Peukert_sem_equal;1,815;-0,95;0;4,211491;4,211562;-4,211491;-4,272338;14,144832;18,41717;8,337211;;;
29/11/2022 03:52;21;DCH;11:52:12;04:28:00;0;0;Peukert_sem_equal;1,804;-0,95;0;4,243217;4,243288;-4,243217;-4,329743;14,144832;18,474574;8,394616;;;
29/11/2022 03:54;21;DCH;11:54:12;04:30:00;0;0;Peukert_sem_equal;1,792;-0,95;0;4,274826;4,274896;-4,274826;-4,386579;14,144832;18,531411;8,451452;;;
29/11/2022 03:56;21;DCH;11:56:12;04:31:59;0;0;Peukert_sem_equal;1,778;-0,95;0;4,306519;4,30659;-4,306519;-4,443159;14,144832;18,587991;8,508032;;;
29/11/2022 03:58;21;DCH;11:58:12;04:33:59;0;0;Peukert_sem_equal;1,761;-0,95;0;4,338183;4,338254;-4,338183;-4,499204;14,144832;18,644036;8,564077;;;
29/11/2022 04:00;21;DCH;11:59:18;04:35:05;0;0;Peukert_sem_equal;1,75;-0,95;0;4,355598;4,355669;-4,355598;-4,529779;14,144832;18,674611;8,594652;;;
29/11/2022 04:00;21;DCH;11:59:18;04:35:05;0;0;Peukert_sem_equal;1,75;-0,95;;;;;;;;;;;
29/11/2022 04:00;22;PAU;11:59:18;00:00:00;0;0;Peukert_sem_equal;1,75;0;;;;;;;;;;;
29/11/2022 04:00;22;PAU;11:59:18;00:00:00;0;0;Peukert_sem_equal;1,75;0;0;4,355673;0,000075;-4,355673;-4,529911;14,144832;18,674742;0,000132;;;
29/11/2022 04:00;22;PAU;11:59:18;00:00:00;0;0;Peukert_sem_equal;1,804;0;0;4,355673;0,000075;-4,355673;-4,529911;14,144832;18,674742;0,000132;;;
29/11/2022 04:00;22;PAU;11:59:18;00:00:00;0;0;Peukert_sem_equal;1,804;0;;;;;;;;;;;
29/11/2022 04:00;24;PAU;11:59:18;00:00:00;0;0;Peukert_sem_equal;1,84;0;;;;;;;;;;;
29/11/2022 04:00;24;PAU;11:59:18;00:00:00;0;0;Peukert_sem_equal;1,845;0;0;0;0,000075;0;-4,529911;14,144832;18,674742;0,000132;;;
29/11/2022 04:30;24;PAU;12:29:18;00:30:00;0;0;Peukert_sem_equal;1,967;0;0;0;0,000075;0;-4,529911;14,144832;18,674742;0,000132;;;
29/11/2022 04:30;24;PAU;12:29:18;00:30:00;0;0;Peukert_sem_equal;1,967;0;;;;;;;;;;;
29/11/2022 04:30;25;MSG;12:29:18;00:30:00;0;0;Peukert_sem_equal;Set IRange: 3;;;;;;;;;;;;
29/11/2022 04:30;25;CHA;12:29:18;00:00:00;0;0;Peukert_sem_equal;2,012;0;;;;;;;;;;;
29/11/2022 04:30;25;CHA;12:29:18;00:00:00;0;0;Peukert_sem_equal;2,016;1,248;0;0;0,000075;0;-4,529911;14,144832;18,674742;0,000132;;;
29/11/2022 04:45;25;CHA;12:44:18;00:15:00;0;0;Peukert_sem_equal;2,211;2,375;0,593734;0;0,593809;0,593734;-3,229177;15,445565;18,674742;1,300865;;;
29/11/2022 05:00;25;CHA;12:59:19;00:30:00;0;0;Peukert_sem_equal;2,243;2,375;1,187507;0;1,187582;1,187507;-1,907306;16,767436;18,674742;2,622736;;;
29/11/2022 05:15;25;CHA;13:14:18;00:44:59;0;0;Peukert_sem_equal;2,29;2,375;1,781112;0;1,781187;1,781112;-0,562826;18,111917;18,674742;3,967216;;;
29/11/2022 05:30;25;CHA;13:29:18;00:59:59;0;0;Peukert_sem_equal;2,355;2,375;2,374835;0;2,37491;2,374835;0,814766;19,489508;18,674742;5,344808;;;
29/11/2022 05:45;25;CHA;13:44:18;01:15:00;0;0;Peukert_sem_equal;2,45;2,235;2,965496;0;2,965571;2,965496;2,234338;20,90908;18,674742;6,76438;;;
29/11/2022 06:00;25;CHA;13:59:18;01:29:59;0;0;Peukert_sem_equal;2,45;1,552;3,433758;0;3,433833;3,433758;3,381542;22,056284;18,674742;7,911584;;;
29/11/2022 06:15;25;CHA;14:14:18;01:45:00;0;0;Peukert_sem_equal;2,45;1,083;3,761438;0;3,761513;3,761438;4,184329;22,859072;18,674742;8,714372;;;
29/11/2022 06:30;25;CHA;14:29:19;02:00:00;0;0;Peukert_sem_equal;2,45;0,7;3,981248;0;3,981324;3,981248;4,722847;23,397589;18,674742;9,252889;;;
29/11/2022 06:43;25;CHA;14:42:12;02:12:54;0;0;Peukert_sem_equal;2,45;0,475;4,105919;0;4,105995;4,105919;5,02828;23,703022;18,674742;9,558322;;;
29/11/2022 06:43;25;CHA;14:42:12;02:12:54;0;0;Peukert_sem_equal;2,45;0,475;;;;;;;;;;;
29/11/2022 06:43;26;MSG;14:42:13;02:12:54;0;0;Peukert_sem_equal;Set IRange: 4;;;;;;;;;;;;
29/11/2022 06:43;26;CHA;14:42:13;00:00:00;0;0;Peukert_sem_equal;2,423;0;;;;;;;;;;;
29/11/2022 06:43;26;CHA;14:42:13;00:00:00;0;0;Peukert_sem_equal;2,398;0;4,105954;0;0,000035;4,105954;5,028366;23,703108;18,674742;0,000086;;;
29/11/2022 06:58;26;CHA;14:57:13;00:15:00;0;0;Peukert_sem_equal;2,759;0,95;4,343367;0;0,237448;4,343367;5,67569;24,350432;18,674742;0,64741;;;
29/11/2022 07:13;26;CHA;15:12:13;00:30:00;0;0;Peukert_sem_equal;2,803;0,95;4,580839;0;0,474919;4,580839;6,336488;25,01123;18,674742;1,308208;;;
29/11/2022 07:26;26;CHA;15:25:30;00:43:17;0;0;Peukert_sem_equal;2,83;0,95;4,791312;0;0,685392;4,791312;6,929477;25,604219;18,674742;1,901197;;;
29/11/2022 07:26;26;CHA;15:25:30;00:43:17;0;0;Peukert_sem_equal;2,83;0,95;;;;;;;;;;;
29/11/2022 07:26;27;PAU;15:25:30;00:00:00;0;0;Peukert_sem_equal;2,83;0;;;;;;;;;;;
29/11/2022 07:26;27;PAU;15:25:30;00:00:00;0;0;Peukert_sem_equal;2,83;0;4,79138;0;0,000068;4,79138;6,929669;25,604411;18,674742;0,000192;;;
29/11/2022 08:26;27;PAU;16:25:30;00:59:59;0;0;Peukert_sem_equal;2,191;0;4,79138;0;0,000068;4,79138;6,929669;25,604411;18,674742;0,000192;;;
29/11/2022 08:26;27;PAU;16:25:30;01:00:00;0;0;Peukert_sem_equal;2,191;0;4,79138;0;0,000068;4,79138;6,929669;25,604411;18,674742;0,000192;;;
29/11/2022 08:26;27;PAU;16:25:30;01:00:00;0;0;Peukert_sem_equal;2,191;0;;;;;;;;;;;
29/11/2022 08:26;29;DCH;16:25:30;00:00:00;0;0;Peukert_sem_equal;2,17;0;;;;;;;;;;;
29/11/2022 08:26;29;DCH;16:25:30;00:00:00;0;0;Peukert_sem_equal;2,165;-0,711;0;0;0,000068;0;6,929669;25,604411;18,674742;0,000192;;;
29/11/2022 08:28;29;DCH;16:27:30;00:02:00;0;0;Peukert_sem_equal;2,097;-0,713;0;0,023772;0,02384;-0,023772;6,879436;25,604411;18,724975;0,050425;;;
29/11/2022 08:30;29;DCH;16:29:30;00:04:00;0;0;Peukert_sem_equal;2,09;-0,713;0;0,047549;0,047617;-0,047549;6,829671;25,604411;18,77474;0,100189;;;
29/11/2022 08:32;29;DCH;16:31:30;00:06:00;0;0;Peukert_sem_equal;2,087;-0,712;0;0,071283;0,071351;-0,071283;6,780101;25,604411;18,82431;0,149759;;;
29/11/2022 08:34;29;DCH;16:33:30;00:08:00;0;0;Peukert_sem_equal;2,084;-0,713;0;0,095034;0,095101;-0,095034;6,730573;25,604411;18,873838;0,199288;;;
29/11/2022 08:36;29;DCH;16:35:30;00:10:00;0;0;Peukert_sem_equal;2,081;-0,713;0;0,118758;0,118826;-0,118758;6,681166;25,604411;18,923245;0,248694;;;
29/11/2022 08:38;29;DCH;16:37:30;00:12:00;0;0;Peukert_sem_equal;2,079;-0,713;0;0,14252;0,142588;-0,14252;6,631741;25,604411;18,97267;0,298119;;;
29/11/2022 08:40;29;DCH;16:39:30;00:14:00;0;0;Peukert_sem_equal;2,076;-0,712;0;0,166282;0,16635;-0,166282;6,582374;25,604411;19,022037;0,347486;;;
29/11/2022 08:42;29;DCH;16:41:30;00:16:00;0;0;Peukert_sem_equal;2,074;-0,713;0;0,190015;0,190083;-0,190015;6,53312;25,604411;19,07129;0,39674;;;
29/11/2022 08:44;29;DCH;16:43:30;00:18:00;0;0;Peukert_sem_equal;2,072;-0,713;0;0,213795;0,213863;-0,213795;6,483817;25,604411;19,120594;0,446043;;;
29/11/2022 08:46;29;DCH;16:45:30;00:19:59;0;0;Peukert_sem_equal;2,071;-0,713;0;0,2375;0,237568;-0,2375;6,434713;25,604411;19,169698;0,495148;;;
29/11/2022 08:48;29;DCH;16:47:30;00:22:00;0;0;Peukert_sem_equal;2,069;-0,713;0;0,261254;0,261322;-0,261254;6,38555;25,604411;19,218861;0,544311;;;
29/11/2022 08:50;29;DCH;16:49:31;00:24:00;0;0;Peukert_sem_equal;2,067;-0,713;0;0,285049;0,285117;-0,285049;6,336342;25,604411;19,268069;0,593518;;;
29/11/2022 08:52;29;DCH;16:51:30;00:26:00;0;0;Peukert_sem_equal;2,065;-0,712;0;0,308785;0,308853;-0,308785;6,287299;25,604411;19,317112;0,642562;;;
29/11/2022 08:54;29;DCH;16:53:30;00:28:00;0;0;Peukert_sem_equal;2,064;-0,712;0;0,332513;0,332581;-0,332513;6,238309;25,604411;19,366102;0,691552;;;
29/11/2022 08:56;29;DCH;16:55:30;00:30:00;0;0;Peukert_sem_equal;2,062;-0,712;0;0,356259;0,356327;-0,356259;6,189319;25,604411;19,415092;0,740541;;;
29/11/2022 08:58;29;DCH;16:57:30;00:32:00;0;0;Peukert_sem_equal;2,061;-0,712;0;0,380002;0,38007;-0,380002;6,140372;25,604411;19,464039;0,789488;;;
29/11/2022 09:00;29;DCH;16:59:31;00:34:00;0;0;Peukert_sem_equal;2,059;-0,712;0;0,403769;0,403837;-0,403769;6,091411;25,604411;19,513;0,83845;;;
29/11/2022 09:02;29;DCH;17:01:30;00:36:00;0;0;Peukert_sem_equal;2,058;-0,712;0;0,427533;0,427601;-0,427533;6,04249;25,604411;19,561921;0,887371;;;
29/11/2022 09:04;29;DCH;17:03:31;00:38:00;0;0;Peukert_sem_equal;2,057;-0,713;0;0,451297;0,451365;-0,451297;5,9936;25,604411;19,610811;0,93626;;;
